Repository: LC-di-yan/material-science-discovery-agent

File: data/02_knowledge/contradictions.jsonl
{"system_norm": "li6ps5cl", "record_id_hi": "rec_187", "doc_id_hi": "714e841491790744297b12c3ccf1c3e628d3cccf4b77f3195a8fcb8ebf61c12e", "cond_hi": "26.6 mS cm^-1", "temp_hi": null, "value_hi_s_cm": 0.026600000000000002, "record_id_lo": "rec_763", "doc_id_lo": "d70277fa6339192708facf8b6a809d08d1a387da2868d0c55eb4314116d31cb4", "cond_lo": "0.01 mS/cm", "temp_lo": null, "value_lo_s_cm": 1e-05, "ratio": 2660.0}
{"system_norm": "li6ps5x", "record_id_hi": "rec_451", "doc_id_hi": "7030b07d80fbc8ad8285bdfab1c9f7aaebc850e77653f10a88703464673be385", "cond_hi": "10^-3 S/cm", "temp_hi": null, "value_hi_s_cm": 0.001, "record_id_lo": "rec_101", "doc_id_lo": "308ef0f3c0c986e03ec59b163934a986029aae4d311aa32b72ffcb88327364f4", "cond_lo": "10^-6 S/cm", "temp_lo": "293 K", "value_lo_s_cm": 1e-06, "ratio": 1000.0}
{"system_norm": "li6ps5cl", "record_id_hi": "rec_187", "doc_id_hi": "714e841491790744297b12c3ccf1c3e628d3cccf4b77f3195a8fcb8ebf61c12e", "cond_hi": "26.6 mS cm^-1", "temp_hi": null, "value_hi_s_cm": 0.026600000000000002, "record_id_lo": "rec_552", "doc_id_lo": "dbabf69cbb8222a209dfab51bf24a1df16bf73b8813245636f9069ebd85d1bb2", "cond_lo": "0.4×10^-4 S/cm", "temp_lo": null, "value_lo_s_cm": 4e-05, "ratio": 665.0}
{"system_norm": "li6ps5cl", "record_id_hi": "rec_107", "doc_id_hi": "354a06c22faf3521a276641eef27112637e073fc372fee59d95d36d742a0704e", "cond_hi": "6.11 mS cm-1", "temp_hi": null, "value_hi_s_cm": 0.006110000000000001, "record_id_lo": "rec_763", "doc_id_lo": "d70277fa6339192708facf8b6a809d08d1a387da2868d0c55eb4314116d31cb4", "cond_lo": "0.01 mS/cm", "temp_lo": null, "value_lo_s_cm": 1e-05, "ratio": 611.0}
{"system_norm": "li6ps5cl", "record_id_hi": "rec_565", "doc_id_hi": "e6ec403e9575aa844db4c2645cadb9ced069e26ef5d60ab5e77e7a6cb92f0b47", "cond_hi": "5.0 mS cm-1", "temp_hi": "26 °C", "value_hi_s_cm": 0.005, "record_id_lo": "rec_763", "doc_id_lo": "d70277fa6339192708facf8b6a809d08d1a387da2868d0c55eb4314116d31cb4", "cond_lo": "0.01 mS/cm", "temp_lo": null, "value_lo_s_cm": 1e-05, "ratio": 500.0}
{"system_norm": "li6ps5cl", "record_id_hi": "rec_002", "doc_id_hi": "0a424f4ade1aae56526ba65243c9bacd2188bdc9cdd1c39abca2f6130d25beea", "cond_hi": "4.96e-3 S/cm", "temp_hi": "26.2°C", "value_hi_s_cm": 0.00496, "record_id_lo": "rec_763", "doc_id_lo": "d70277fa6339192708facf8b6a809d08d1a387da2868d0c55eb4314116d31cb4", "cond_lo": "0.01 mS/cm", "temp_lo": null, "value_lo_s_cm": 1e-05, "ratio": 496.0}
{"system_norm": "na3ps4", "record_id_hi": "rec_294", "doc_id_hi": "e58f1cced9fb99695c3d00812e47b1b4f4ac24c59f28c81b2f5fa5675557551d", "cond_hi": "0.2 S/cm", "temp_hi": null, "value_hi_s_cm": 0.2, "record_id_lo": "rec_093", "doc_id_lo": "262bee5350563a4bc05c35a2f065a4a0b2cc12076b88e1b1c38587b04ca63fdc", "cond_lo": "2.0-4.6e-4 S/cm", "temp_lo": "室温", "value_lo_s_cm": 0.00046, "ratio": 434.78}
{"system_norm": "na3ps4", "record_id_hi": "rec_381", "doc_id_hi": "26ed9fe81e32b59a905edfbfb68b7040e4794db899e3636f8e3d9dff11ad299c", "cond_hi": "0.2 S/cm", "temp_hi": null, "value_hi_s_cm": 0.2, "record_id_lo": "rec_093", "doc_id_lo": "262bee5350563a4bc05c35a2f065a4a0b2cc12076b88e1b1c38587b04ca63fdc", "cond_lo": "2.0-4.6e-4 S/cm", "temp_lo": "室温", "value_lo_s_cm": 0.00046, "ratio": 434.78}
{"system_norm": "li6ps5cl", "record_id_hi": "rec_187", "doc_id_hi": "714e841491790744297b12c3ccf1c3e628d3cccf4b77f3195a8fcb8ebf61c12e", "cond_hi": "26.6 mS cm^-1", "temp_hi": null, "value_hi_s_cm": 0.026600000000000002, "record_id_lo": "rec_761", "doc_id_lo": "cc13e751a878984da396d4cfd293c3bcec2e2ce871a3479c624e3d830dfb251b", "cond_lo": "8.42±9.34×10^-2 mS/cm", "temp_lo": null, "value_lo_s_cm": 9.34e-05, "ratio": 284.8}
{"system_norm": "li6ps5cl", "record_id_hi": "rec_077", "doc_id_hi": "161ad777182f6da0c4c8792c2bf2e0b413a59f67c06cdf291c279c5305b467df", "cond_hi": "2 mS/cm", "temp_hi": "rt", "value_hi_s_cm": 0.002, "record_id_lo": "rec_763", "doc_id_lo": "d70277fa6339192708facf8b6a809d08d1a387da2868d0c55eb4314116d31cb4", "cond_lo": "0.01 mS/cm", "temp_lo": null, "value_lo_s_cm": 1e-05, "ratio": 200.0}
{"system_norm": "li6ps5cl", "record_id_hi": "rec_187", "doc_id_hi": "714e841491790744297b12c3ccf1c3e628d3cccf4b77f3195a8fcb8ebf61c12e", "cond_hi": "26.6 mS cm^-1", "temp_hi": null, "value_hi_s_cm": 0.026600000000000002, "record_id_lo": "rec_528", "doc_id_lo": "c6b928a4dcf29f3de7897fa8405f6de73892f5cee6d45c5eb51a98b01928eee9", "cond_lo": "0.145 mS/cm", "temp_lo": null, "value_lo_s_cm": 0.000145, "ratio": 183.45}
{"system_norm": "li6ps5cl", "record_id_hi": "rec_182", "doc_id_hi": "6ea39e62b1645fac5d8341893db24fdebe07baaf08aefc0bd44852fcf281807e", "cond_hi": "1.8 mS cm^-1", "temp_hi": "室温", "value_hi_s_cm": 0.0018000000000000002, "record_id_lo": "rec_763", "doc_id_lo": "d70277fa6339192708facf8b6a809d08d1a387da2868d0c55eb4314116d31cb4", "cond_lo": "0.01 mS/cm", "temp_lo": null, "value_lo_s_cm": 1e-05, "ratio": 180.0}
{"system_norm": "li6ps5cl", "record_id_hi": "rec_220", "doc_id_hi": "94db31654bac81ea46f2990616b19d5bcc2a1cecdb9e7f053d1acdda4f8098ed", "cond_hi": "1.8 mS cm^-1", "temp_hi": null, "value_hi_s_cm": 0.0018000000000000002, "record_id_lo": "rec_763", "doc_id_lo": "d70277fa6339192708facf8b6a809d08d1a387da2868d0c55eb4314116d31cb4", "cond_lo": "0.01 mS/cm", "temp_lo": null, "value_lo_s_cm": 1e-05, "ratio": 180.0}
{"system_norm": "li6ps5cl", "record_id_hi": "rec_405", "doc_id_hi": "468e153f35d49fd632cf24681fe8f9ca94e1087e4315608c5f32816eef021776", "cond_hi": "1.8 mS cm^-1", "temp_hi": null, "value_hi_s_cm": 0.0018000000000000002, "record_id_lo": "rec_763", "doc_id_lo": "d70277fa6339192708facf8b6a809d08d1a387da2868d0c55eb4314116d31cb4", "cond_lo": "0.01 mS/cm", "temp_lo": null, "value_lo_s_cm": 1e-05, "ratio": 180.0}
{"system_norm": "li3ps4", "record_id_hi": "rec_268", "doc_id_hi": "c1e59f5381aef9ea47e576e2e4b16b01749f433407baa9aefc685f2d75f3c8d2", "cond_hi": "0.0156 S/cm", "temp_hi": "300 K", "value_hi_s_cm": 0.0156, "record_id_lo": "rec_295", "doc_id_lo": "e7ab4dcceea72d38deb5bdd97513cedbca9386b90355c3d9bfedf3a017a94d4d", "cond_lo": "0.09 mScm^-1", "temp_lo": null, "value_lo_s_cm": 8.999999999999999e-05, "ratio": 173.33}
{"system_norm": "li6ps5cl", "record_id_hi": "rec_204", "doc_id_hi": "820e63caa2514d5c7ea5ac15943a4a63252b6f6b88c709da8081132dd340e7e7", "cond_hi": "1.54 mS/cm", "temp_hi": "室温", "value_hi_s_cm": 0.0015400000000000001, "record_id_lo": "rec_763", "doc_id_lo": "d70277fa6339192708facf8b6a809d08d1a387da2868d0c55eb4314116d31cb4", "cond_lo": "0.01 mS/cm", "temp_lo": null, "value_lo_s_cm": 1e-05, "ratio": 154.0}
{"system_norm": "li6ps5cl", "record_id_hi": "rec_107", "doc_id_hi": "354a06c22faf3521a276641eef27112637e073fc372fee59d95d36d742a0704e", "cond_hi": "6.11 mS cm-1", "temp_hi": null, "value_hi_s_cm": 0.006110000000000001, "record_id_lo": "rec_552", "doc_id_lo": "dbabf69cbb8222a209dfab51bf24a1df16bf73b8813245636f9069ebd85d1bb2", "cond_lo": "0.4×10^-4 S/cm", "temp_lo": null, "value_lo_s_cm": 4e-05, "ratio": 152.75}
{"system_norm": "li6ps5cl", "record_id_hi": "rec_565", "doc_id_hi": "e6ec403e9575aa844db4c2645cadb9ced069e26ef5d60ab5e77e7a6cb92f0b47", "cond_hi": "5.0 mS cm-1", "temp_hi": "26 °C", "value_hi_s_cm": 0.005, "record_id_lo": "rec_552", "doc_id_lo": "dbabf69cbb8222a209dfab51bf24a1df16bf73b8813245636f9069ebd85d1bb2", "cond_lo": "0.4×10^-4 S/cm", "temp_lo": null, "value_lo_s_cm": 4e-05, "ratio": 125.0}
{"system_norm": "li6ps5cl", "record_id_hi": "rec_002", "doc_id_hi": "0a424f4ade1aae56526ba65243c9bacd2188bdc9cdd1c39abca2f6130d25beea", "cond_hi": "4.96e-3 S/cm", "temp_hi": "26.2°C", "value_hi_s_cm": 0.00496, "record_id_lo": "rec_552", "doc_id_lo": "dbabf69cbb8222a209dfab51bf24a1df16bf73b8813245636f9069ebd85d1bb2", "cond_lo": "0.4×10^-4 S/cm", "temp_lo": null, "value_lo_s_cm": 4e-05, "ratio": 124.0}
{"system_norm": "li6ps5cl", "record_id_hi": "rec_161", "doc_id_hi": "5d348694df9882ea509fa20930257fe84464dd63684ddf9e85b995fcf5ff851a", "cond_hi": "10^{-3} S cm^{-1}", "temp_hi": "room temperature", "value_hi_s_cm": 0.001, "record_id_lo": "rec_763", "doc_id_lo": "d70277fa6339192708facf8b6a809d08d1a387da2868d0c55eb4314116d31cb4", "cond_lo": "0.01 mS/cm", "temp_lo": null, "value_lo_s_cm": 1e-05, "ratio": 100.0}
{"system_norm": "li6ps5cl", "record_id_hi": "rec_324", "doc_id_hi": "92d402561fa323f525f1a43172df63bb2462e748fff09abd808970116dad204b", "cond_hi": "10^-2 - 10^-3 S/cm", "temp_hi": "室温", "value_hi_s_cm": 0.001, "record_id_lo": "rec_763", "doc_id_lo": "d70277fa6339192708facf8b6a809d08d1a387da2868d0c55eb4314116d31cb4", "cond_lo": "0.01 mS/cm", "temp_lo": null, "value_lo_s_cm": 1e-05, "ratio": 100.0}
{"system_norm": "li6ps5cl", "record_id_hi": "rec_476", "doc_id_hi": "8c1671ed70ba5e1eddc14190d27f2d74bb7676272be4fccbd1f283b29ba3e6ff", "cond_hi": "10^-3 S/cm", "temp_hi": null, "value_hi_s_cm": 0.001, "record_id_lo": "rec_763", "doc_id_lo": "d70277fa6339192708facf8b6a809d08d1a387da2868d0c55eb4314116d31cb4", "cond_lo": "0.01 mS/cm", "temp_lo": null, "value_lo_s_cm": 1e-05, "ratio": 100.0}
{"system_norm": "li3ps4", "record_id_hi": "rec_268", "doc_id_hi": "c1e59f5381aef9ea47e576e2e4b16b01749f433407baa9aefc685f2d75f3c8d2", "cond_hi": "0.0156 S/cm", "temp_hi": "300 K", "value_hi_s_cm": 0.0156, "record_id_lo": "rec_136", "doc_id_lo": "4b8407b2e8b43ff663f0c0468a3813a789a8e8fc433873713ef19ff37324e1fc", "cond_lo": "0.167 mS/cm", "temp_lo": null, "value_lo_s_cm": 0.00016700000000000002, "ratio": 93.41}
{"system_norm": "li3ps4", "record_id_hi": "rec_268", "doc_id_hi": "c1e59f5381aef9ea47e576e2e4b16b01749f433407baa9aefc685f2d75f3c8d2", "cond_hi": "0.0156 S/cm", "temp_hi": "300 K", "value_hi_s_cm": 0.0156, "record_id_lo": "rec_650", "doc_id_lo": "a76511d49995d0edcbf8c854a9e6a8b94f9f1360283d1d689ecdf4dbce1d7d28", "cond_lo": "2e-4 S/cm", "temp_lo": "室温", "value_lo_s_cm": 0.0002, "ratio": 78.0}
{"system_norm": "li3ps4", "record_id_hi": "rec_268", "doc_id_hi": "c1e59f5381aef9ea47e576e2e4b16b01749f433407baa9aefc685f2d75f3c8d2", "cond_hi": "0.0156 S/cm", "temp_hi": "300 K", "value_hi_s_cm": 0.0156, "record_id_lo": "rec_743", "doc_id_lo": "8c1fd3ffe888c1f92fe3042cb96e3ff8f5829a90f1fa0ee80cede61cb677198a", "cond_lo": "0.2 mS/cm", "temp_lo": "298 K", "value_lo_s_cm": 0.0002, "ratio": 78.0}
{"system_norm": "li6ps5cl", "record_id_hi": "rec_187", "doc_id_hi": "714e841491790744297b12c3ccf1c3e628d3cccf4b77f3195a8fcb8ebf61c12e", "cond_hi": "26.6 mS cm^-1", "temp_hi": null, "value_hi_s_cm": 0.026600000000000002, "record_id_lo": "rec_579", "doc_id_lo": "f63aa5731844a0b95bd7bc86bdb312da742ae8b14ac7a9af5569aadc35c80daa", "cond_lo": "0.36 mS cm^-1", "temp_lo": null, "value_lo_s_cm": 0.00035999999999999997, "ratio": 73.89}
{"system_norm": "li6ps5cl", "record_id_hi": "rec_107", "doc_id_hi": "354a06c22faf3521a276641eef27112637e073fc372fee59d95d36d742a0704e", "cond_hi": "6.11 mS cm-1", "temp_hi": null, "value_hi_s_cm": 0.006110000000000001, "record_id_lo": "rec_761", "doc_id_lo": "cc13e751a878984da396d4cfd293c3bcec2e2ce871a3479c624e3d830dfb251b", "cond_lo": "8.42±9.34×10^-2 mS/cm", "temp_lo": null, "value_lo_s_cm": 9.34e-05, "ratio": 65.42}
{"system_norm": "li6ps5cl", "record_id_hi": "rec_187", "doc_id_hi": "714e841491790744297b12c3ccf1c3e628d3cccf4b77f3195a8fcb8ebf61c12e", "cond_hi": "26.6 mS cm^-1", "temp_hi": null, "value_hi_s_cm": 0.026600000000000002, "record_id_lo": "rec_046", "doc_id_lo": "f53b27b7b521fc7a1cc6ef0c83c4987493804144a4c85af5fe8c9576da9d130a", "cond_lo": "0.45 mS/cm (EIS, 10 mHz-200 kHz)", "temp_lo": null, "value_lo_s_cm": 0.00045000000000000004, "ratio": 59.11}
{"system_norm": "li6ps5cl", "record_id_hi": "rec_565", "doc_id_hi": "e6ec403e9575aa844db4c2645cadb9ced069e26ef5d60ab5e77e7a6cb92f0b47", "cond_hi": "5.0 mS cm-1", "temp_hi": "26 °C", "value_hi_s_cm": 0.005, "record_id_lo": "rec_761", "doc_id_lo": "cc13e751a878984da396d4cfd293c3bcec2e2ce871a3479c624e3d830dfb251b", "cond_lo": "8.42±9.34×10^-2 mS/cm", "temp_lo": null, "value_lo_s_cm": 9.34e-05, "ratio": 53.53}
{"system_norm": "li6ps5cl", "record_id_hi": "rec_187", "doc_id_hi": "714e841491790744297b12c3ccf1c3e628d3cccf4b77f3195a8fcb8ebf61c12e", "cond_hi": "26.6 mS cm^-1", "temp_hi": null, "value_hi_s_cm": 0.026600000000000002, "record_id_lo": "rec_419", "doc_id_lo": "4ff48cac541f59f9a1683cd08466e9c72f7cbcc93508fd7fc0e36b82af585eb5", "cond_lo": "0.5 mS cm^-1", "temp_lo": "room temperature", "value_lo_s_cm": 0.0005, "ratio": 53.2}
{"system_norm": "li6ps5cl", "record_id_hi": "rec_002", "doc_id_hi": "0a424f4ade1aae56526ba65243c9bacd2188bdc9cdd1c39abca2f6130d25beea", "cond_hi": "4.96e-3 S/cm", "temp_hi": "26.2°C", "value_hi_s_cm": 0.00496, "record_id_lo": "rec_761", "doc_id_lo": "cc13e751a878984da396d4cfd293c3bcec2e2ce871a3479c624e3d830dfb251b", "cond_lo": "8.42±9.34×10^-2 mS/cm", "temp_lo": null, "value_lo_s_cm": 9.34e-05, "ratio": 53.1}
{"system_norm": "li6ps5cl", "record_id_hi": "rec_077", "doc_id_hi": "161ad777182f6da0c4c8792c2bf2e0b413a59f67c06cdf291c279c5305b467df", "cond_hi": "2 mS/cm", "temp_hi": "rt", "value_hi_s_cm": 0.002, "record_id_lo": "rec_552", "doc_id_lo": "dbabf69cbb8222a209dfab51bf24a1df16bf73b8813245636f9069ebd85d1bb2", "cond_lo": "0.4×10^-4 S/cm", "temp_lo": null, "value_lo_s_cm": 4e-05, "ratio": 50.0}
{"system_norm": "li6ps5cl", "record_id_hi": "rec_419", "doc_id_hi": "4ff48cac541f59f9a1683cd08466e9c72f7cbcc93508fd7fc0e36b82af585eb5", "cond_hi": "0.5 mS cm^-1", "temp_hi": "room temperature", "value_hi_s_cm": 0.0005, "record_id_lo": "rec_763", "doc_id_lo": "d70277fa6339192708facf8b6a809d08d1a387da2868d0c55eb4314116d31cb4", "cond_lo": "0.01 mS/cm", "temp_lo": null, "value_lo_s_cm": 1e-05, "ratio": 50.0}
{"system_norm": "li6ps5cl", "record_id_hi": "rec_046", "doc_id_hi": "f53b27b7b521fc7a1cc6ef0c83c4987493804144a4c85af5fe8c9576da9d130a", "cond_hi": "0.45 mS/cm (EIS, 10 mHz-200 kHz)", "temp_hi": null, "value_hi_s_cm": 0.00045000000000000004, "record_id_lo": "rec_763", "doc_id_lo": "d70277fa6339192708facf8b6a809d08d1a387da2868d0c55eb4314116d31cb4", "cond_lo": "0.01 mS/cm", "temp_lo": null, "value_lo_s_cm": 1e-05, "ratio": 45.0}
{"system_norm": "li6ps5cl", "record_id_hi": "rec_182", "doc_id_hi": "6ea39e62b1645fac5d8341893db24fdebe07baaf08aefc0bd44852fcf281807e", "cond_hi": "1.8 mS cm^-1", "temp_hi": "室温", "value_hi_s_cm": 0.0018000000000000002, "record_id_lo": "rec_552", "doc_id_lo": "dbabf69cbb8222a209dfab51bf24a1df16bf73b8813245636f9069ebd85d1bb2", "cond_lo": "0.4×10^-4 S/cm", "temp_lo": null, "value_lo_s_cm": 4e-05, "ratio": 45.0}
{"system_norm": "li6ps5cl", "record_id_hi": "rec_220", "doc_id_hi": "94db31654bac81ea46f2990616b19d5bcc2a1cecdb9e7f053d1acdda4f8098ed", "cond_hi": "1.8 mS cm^-1", "temp_hi": null, "value_hi_s_cm": 0.0018000000000000002, "record_id_lo": "rec_552", "doc_id_lo": "dbabf69cbb8222a209dfab51bf24a1df16bf73b8813245636f9069ebd85d1bb2", "cond_lo": "0.4×10^-4 S/cm", "temp_lo": null, "value_lo_s_cm": 4e-05, "ratio": 45.0}
{"system_norm": "li6ps5cl", "record_id_hi": "rec_405", "doc_id_hi": "468e153f35d49fd632cf24681fe8f9ca94e1087e4315608c5f32816eef021776", "cond_hi": "1.8 mS cm^-1", "temp_hi": null, "value_hi_s_cm": 0.0018000000000000002, "record_id_lo": "rec_552", "doc_id_lo": "dbabf69cbb8222a209dfab51bf24a1df16bf73b8813245636f9069ebd85d1bb2", "cond_lo": "0.4×10^-4 S/cm", "temp_lo": null, "value_lo_s_cm": 4e-05, "ratio": 45.0}
{"system_norm": "li6ps5cl", "record_id_hi": "rec_107", "doc_id_hi": "354a06c22faf3521a276641eef27112637e073fc372fee59d95d36d742a0704e", "cond_hi": "6.11 mS cm-1", "temp_hi": null, "value_hi_s_cm": 0.006110000000000001, "record_id_lo": "rec_528", "doc_id_lo": "c6b928a4dcf29f3de7897fa8405f6de73892f5cee6d45c5eb51a98b01928eee9", "cond_lo": "0.145 mS/cm", "temp_lo": null, "value_lo_s_cm": 0.000145, "ratio": 42.14}
{"system_norm": "li3ps4", "record_id_hi": "rec_268", "doc_id_hi": "c1e59f5381aef9ea47e576e2e4b16b01749f433407baa9aefc685f2d75f3c8d2", "cond_hi": "0.0156 S/cm", "temp_hi": "300 K", "value_hi_s_cm": 0.0156, "record_id_lo": "rec_185", "doc_id_lo": "703cea10884f813545ee04023288e14fd5d3f7b6731754bfdeafce66f2b9aaa3", "cond_lo": "0.4 mS cm^-1", "temp_lo": "室温", "value_lo_s_cm": 0.0004, "ratio": 39.0}
{"system_norm": "li6ps5cl", "record_id_hi": "rec_204", "doc_id_hi": "820e63caa2514d5c7ea5ac15943a4a63252b6f6b88c709da8081132dd340e7e7", "cond_hi": "1.54 mS/cm", "temp_hi": "室温", "value_hi_s_cm": 0.0015400000000000001, "record_id_lo": "rec_552", "doc_id_lo": "dbabf69cbb8222a209dfab51bf24a1df16bf73b8813245636f9069ebd85d1bb2", "cond_lo": "0.4×10^-4 S/cm", "temp_lo": null, "value_lo_s_cm": 4e-05, "ratio": 38.5}
{"system_norm": "li6ps5cl", "record_id_hi": "rec_579", "doc_id_hi": "f63aa5731844a0b95bd7bc86bdb312da742ae8b14ac7a9af5569aadc35c80daa", "cond_hi": "0.36 mS cm^-1", "temp_hi": null, "value_hi_s_cm": 0.00035999999999999997, "record_id_lo": "rec_763", "doc_id_lo": "d70277fa6339192708facf8b6a809d08d1a387da2868d0c55eb4314116d31cb4", "cond_lo": "0.01 mS/cm", "temp_lo": null, "value_lo_s_cm": 1e-05, "ratio": 36.0}
{"system_norm": "li6ps5cl", "record_id_hi": "rec_565", "doc_id_hi": "e6ec403e9575aa844db4c2645cadb9ced069e26ef5d60ab5e77e7a6cb92f0b47", "cond_hi": "5.0 mS cm-1", "temp_hi": "26 °C", "value_hi_s_cm": 0.005, "record_id_lo": "rec_528", "doc_id_lo": "c6b928a4dcf29f3de7897fa8405f6de73892f5cee6d45c5eb51a98b01928eee9", "cond_lo": "0.145 mS/cm", "temp_lo": null, "value_lo_s_cm": 0.000145, "ratio": 34.48}
{"system_norm": "li6ps5cl", "record_id_hi": "rec_002", "doc_id_hi": "0a424f4ade1aae56526ba65243c9bacd2188bdc9cdd1c39abca2f6130d25beea", "cond_hi": "4.96e-3 S/cm", "temp_hi": "26.2°C", "value_hi_s_cm": 0.00496, "record_id_lo": "rec_528", "doc_id_lo": "c6b928a4dcf29f3de7897fa8405f6de73892f5cee6d45c5eb51a98b01928eee9", "cond_lo": "0.145 mS/cm", "temp_lo": null, "value_lo_s_cm": 0.000145, "ratio": 34.21}
{"system_norm": "peo-litfsi", "record_id_hi": "rec_228", "doc_id_hi": "9e142c14201168b5f4d162048d400e432dbf8d342ae5a5d9f51a650021a460bf", "cond_hi": "1 mS/cm", "temp_hi": "80°C", "value_hi_s_cm": 0.001, "record_id_lo": "rec_080", "doc_id_lo": "18d4ed3749c706a32669fee74324993a75960461b01d3e6ce6df52e0d6cb1a14", "cond_lo": "3.75e-5 S/cm", "temp_lo": "30 °C", "value_lo_s_cm": 3.75e-05, "ratio": 26.67}
{"system_norm": "li6ps5cl", "record_id_hi": "rec_187", "doc_id_hi": "714e841491790744297b12c3ccf1c3e628d3cccf4b77f3195a8fcb8ebf61c12e", "cond_hi": "26.6 mS cm^-1", "temp_hi": null, "value_hi_s_cm": 0.026600000000000002, "record_id_lo": "rec_161", "doc_id_lo": "5d348694df9882ea509fa20930257fe84464dd63684ddf9e85b995fcf5ff851a", "cond_lo": "10^{-3} S cm^{-1}", "temp_lo": "room temperature", "value_lo_s_cm": 0.001, "ratio": 26.6}
{"system_norm": "li6ps5cl", "record_id_hi": "rec_187", "doc_id_hi": "714e841491790744297b12c3ccf1c3e628d3cccf4b77f3195a8fcb8ebf61c12e", "cond_hi": "26.6 mS cm^-1", "temp_hi": null, "value_hi_s_cm": 0.026600000000000002, "record_id_lo": "rec_324", "doc_id_lo": "92d402561fa323f525f1a43172df63bb2462e748fff09abd808970116dad204b", "cond_lo": "10^-2 - 10^-3 S/cm", "temp_lo": "室温", "value_lo_s_cm": 0.001, "ratio": 26.6}
{"system_norm": "li6ps5cl", "record_id_hi": "rec_187", "doc_id_hi": "714e841491790744297b12c3ccf1c3e628d3cccf4b77f3195a8fcb8ebf61c12e", "cond_hi": "26.6 mS cm^-1", "temp_hi": null, "value_hi_s_cm": 0.026600000000000002, "record_id_lo": "rec_476", "doc_id_lo": "8c1671ed70ba5e1eddc14190d27f2d74bb7676272be4fccbd1f283b29ba3e6ff", "cond_lo": "10^-3 S/cm", "temp_lo": null, "value_lo_s_cm": 0.001, "ratio": 26.6}
{"system_norm": "li6ps5cl", "record_id_hi": "rec_161", "doc_id_hi": "5d348694df9882ea509fa20930257fe84464dd63684ddf9e85b995fcf5ff851a", "cond_hi": "10^{-3} S cm^{-1}", "temp_hi": "room temperature", "value_hi_s_cm": 0.001, "record_id_lo": "rec_552", "doc_id_lo": "dbabf69cbb8222a209dfab51bf24a1df16bf73b8813245636f9069ebd85d1bb2", "cond_lo": "0.4×10^-4 S/cm", "temp_lo": null, "value_lo_s_cm": 4e-05, "ratio": 25.0}
{"system_norm": "li6ps5cl", "record_id_hi": "rec_324", "doc_id_hi": "92d402561fa323f525f1a43172df63bb2462e748fff09abd808970116dad204b", "cond_hi": "10^-2 - 10^-3 S/cm", "temp_hi": "室温", "value_hi_s_cm": 0.001, "record_id_lo": "rec_552", "doc_id_lo": "dbabf69cbb8222a209dfab51bf24a1df16bf73b8813245636f9069ebd85d1bb2", "cond_lo": "0.4×10^-4 S/cm", "temp_lo": null, "value_lo_s_cm": 4e-05, "ratio": 25.0}
{"system_norm": "li6ps5cl", "record_id_hi": "rec_476", "doc_id_hi": "8c1671ed70ba5e1eddc14190d27f2d74bb7676272be4fccbd1f283b29ba3e6ff", "cond_hi": "10^-3 S/cm", "temp_hi": null, "value_hi_s_cm": 0.001, "record_id_lo": "rec_552", "doc_id_lo": "dbabf69cbb8222a209dfab51bf24a1df16bf73b8813245636f9069ebd85d1bb2", "cond_lo": "0.4×10^-4 S/cm", "temp_lo": null, "value_lo_s_cm": 4e-05, "ratio": 25.0}
{"system_norm": "li6ps5cl", "record_id_hi": "rec_077", "doc_id_hi": "161ad777182f6da0c4c8792c2bf2e0b413a59f67c06cdf291c279c5305b467df", "cond_hi": "2 mS/cm", "temp_hi": "rt", "value_hi_s_cm": 0.002, "record_id_lo": "rec_761", "doc_id_lo": "cc13e751a878984da396d4cfd293c3bcec2e2ce871a3479c624e3d830dfb251b", "cond_lo": "8.42±9.34×10^-2 mS/cm", "temp_lo": null, "value_lo_s_cm": 9.34e-05, "ratio": 21.41}
{"system_norm": "li6ps5cl", "record_id_hi": "rec_182", "doc_id_hi": "6ea39e62b1645fac5d8341893db24fdebe07baaf08aefc0bd44852fcf281807e", "cond_hi": "1.8 mS cm^-1", "temp_hi": "室温", "value_hi_s_cm": 0.0018000000000000002, "record_id_lo": "rec_761", "doc_id_lo": "cc13e751a878984da396d4cfd293c3bcec2e2ce871a3479c624e3d830dfb251b", "cond_lo": "8.42±9.34×10^-2 mS/cm", "temp_lo": null, "value_lo_s_cm": 9.34e-05, "ratio": 19.27}
{"system_norm": "li6ps5cl", "record_id_hi": "rec_220", "doc_id_hi": "94db31654bac81ea46f2990616b19d5bcc2a1cecdb9e7f053d1acdda4f8098ed", "cond_hi": "1.8 mS cm^-1", "temp_hi": null, "value_hi_s_cm": 0.0018000000000000002, "record_id_lo": "rec_761", "doc_id_lo": "cc13e751a878984da396d4cfd293c3bcec2e2ce871a3479c624e3d830dfb251b", "cond_lo": "8.42±9.34×10^-2 mS/cm", "temp_lo": null, "value_lo_s_cm": 9.34e-05, "ratio": 19.27}
{"system_norm": "li6ps5cl", "record_id_hi": "rec_405", "doc_id_hi": "468e153f35d49fd632cf24681fe8f9ca94e1087e4315608c5f32816eef021776", "cond_hi": "1.8 mS cm^-1", "temp_hi": null, "value_hi_s_cm": 0.0018000000000000002, "record_id_lo": "rec_761", "doc_id_lo": "cc13e751a878984da396d4cfd293c3bcec2e2ce871a3479c624e3d830dfb251b", "cond_lo": "8.42±9.34×10^-2 mS/cm", "temp_lo": null, "value_lo_s_cm": 9.34e-05, "ratio": 19.27}
{"system_norm": "li6ps5cl", "record_id_hi": "rec_187", "doc_id_hi": "714e841491790744297b12c3ccf1c3e628d3cccf4b77f3195a8fcb8ebf61c12e", "cond_hi": "26.6 mS cm^-1", "temp_hi": null, "value_hi_s_cm": 0.026600000000000002, "record_id_lo": "rec_204", "doc_id_lo": "820e63caa2514d5c7ea5ac15943a4a63252b6f6b88c709da8081132dd340e7e7", "cond_lo": "1.54 mS/cm", "temp_lo": "室温", "value_lo_s_cm": 0.0015400000000000001, "ratio": 17.27}
{"system_norm": "li6ps5cl", "record_id_hi": "rec_107", "doc_id_hi": "354a06c22faf3521a276641eef27112637e073fc372fee59d95d36d742a0704e", "cond_hi": "6.11 mS cm-1", "temp_hi": null, "value_hi_s_cm": 0.006110000000000001, "record_id_lo": "rec_579", "doc_id_lo": "f63aa5731844a0b95bd7bc86bdb312da742ae8b14ac7a9af5569aadc35c80daa", "cond_lo": "0.36 mS cm^-1", "temp_lo": null, "value_lo_s_cm": 0.00035999999999999997, "ratio": 16.97}
{"system_norm": "li3ps4", "record_id_hi": "rec_268", "doc_id_hi": "c1e59f5381aef9ea47e576e2e4b16b01749f433407baa9aefc685f2d75f3c8d2", "cond_hi": "0.0156 S/cm", "temp_hi": "300 K", "value_hi_s_cm": 0.0156, "record_id_lo": "rec_517", "doc_id_lo": "baf9b195d208431a12bad3e02ec02072c3f271f306d205d64417987f3a52771d", "cond_lo": "9.2e-4 S/cm", "temp_lo": "室温", "value_lo_s_cm": 0.00092, "ratio": 16.96}
{"system_norm": "li2s-p2s5", "record_id_hi": "rec_326", "doc_id_hi": "c1f84ac635716d1265cacebffe2d4697ab699d18302d7bb02d434395cd0273f7", "cond_hi": "3.2×10^-3 S/cm", "temp_hi": null, "value_hi_s_cm": 0.0032, "record_id_lo": "rec_599", "doc_id_lo": "27f7b7cce6970f194fb033714687928702341b08d5001f7e410be2816c808967", "cond_lo": "1.9e-4 S/cm", "temp_lo": "ambient temperature", "value_lo_s_cm": 0.00019, "ratio": 16.84}
{"system_norm": "li6ps5cl", "record_id_hi": "rec_204", "doc_id_hi": "820e63caa2514d5c7ea5ac15943a4a63252b6f6b88c709da8081132dd340e7e7", "cond_hi": "1.54 mS/cm", "temp_hi": "室温", "value_hi_s_cm": 0.0015400000000000001, "record_id_lo": "rec_761", "doc_id_lo": "cc13e751a878984da396d4cfd293c3bcec2e2ce871a3479c624e3d830dfb251b", "cond_lo": "8.42±9.34×10^-2 mS/cm", "temp_lo": null, "value_lo_s_cm": 9.34e-05, "ratio": 16.49}
{"system_norm": "li6ps5cl", "record_id_hi": "rec_187", "doc_id_hi": "714e841491790744297b12c3ccf1c3e628d3cccf4b77f3195a8fcb8ebf61c12e", "cond_hi": "26.6 mS cm^-1", "temp_hi": null, "value_hi_s_cm": 0.026600000000000002, "record_id_lo": "rec_182", "doc_id_lo": "6ea39e62b1645fac5d8341893db24fdebe07baaf08aefc0bd44852fcf281807e", "cond_lo": "1.8 mS cm^-1", "temp_lo": "室温", "value_lo_s_cm": 0.0018000000000000002, "ratio": 14.78}
{"system_norm": "li6ps5cl", "record_id_hi": "rec_187", "doc_id_hi": "714e841491790744297b12c3ccf1c3e628d3cccf4b77f3195a8fcb8ebf61c12e", "cond_hi": "26.6 mS cm^-1", "temp_hi": null, "value_hi_s_cm": 0.026600000000000002, "record_id_lo": "rec_220", "doc_id_lo": "94db31654bac81ea46f2990616b19d5bcc2a1cecdb9e7f053d1acdda4f8098ed", "cond_lo": "1.8 mS cm^-1", "temp_lo": null, "value_lo_s_cm": 0.0018000000000000002, "ratio": 14.78}
{"system_norm": "li6ps5cl", "record_id_hi": "rec_187", "doc_id_hi": "714e841491790744297b12c3ccf1c3e628d3cccf4b77f3195a8fcb8ebf61c12e", "cond_hi": "26.6 mS cm^-1", "temp_hi": null, "value_hi_s_cm": 0.026600000000000002, "record_id_lo": "rec_405", "doc_id_lo": "468e153f35d49fd632cf24681fe8f9ca94e1087e4315608c5f32816eef021776", "cond_lo": "1.8 mS cm^-1", "temp_lo": null, "value_lo_s_cm": 0.0018000000000000002, "ratio": 14.78}
{"system_norm": "li6ps5cl", "record_id_hi": "rec_528", "doc_id_hi": "c6b928a4dcf29f3de7897fa8405f6de73892f5cee6d45c5eb51a98b01928eee9", "cond_hi": "0.145 mS/cm", "temp_hi": null, "value_hi_s_cm": 0.000145, "record_id_lo": "rec_763", "doc_id_lo": "d70277fa6339192708facf8b6a809d08d1a387da2868d0c55eb4314116d31cb4", "cond_lo": "0.01 mS/cm", "temp_lo": null, "value_lo_s_cm": 1e-05, "ratio": 14.5}
{"system_norm": "li6ps5cl", "record_id_hi": "rec_565", "doc_id_hi": "e6ec403e9575aa844db4c2645cadb9ced069e26ef5d60ab5e77e7a6cb92f0b47", "cond_hi": "5.0 mS cm-1", "temp_hi": "26 °C", "value_hi_s_cm": 0.005, "record_id_lo": "rec_579", "doc_id_lo": "f63aa5731844a0b95bd7bc86bdb312da742ae8b14ac7a9af5569aadc35c80daa", "cond_lo": "0.36 mS cm^-1", "temp_lo": null, "value_lo_s_cm": 0.00035999999999999997, "ratio": 13.89}
{"system_norm": "li6ps5cl", "record_id_hi": "rec_077", "doc_id_hi": "161ad777182f6da0c4c8792c2bf2e0b413a59f67c06cdf291c279c5305b467df", "cond_hi": "2 mS/cm", "temp_hi": "rt", "value_hi_s_cm": 0.002, "record_id_lo": "rec_528", "doc_id_lo": "c6b928a4dcf29f3de7897fa8405f6de73892f5cee6d45c5eb51a98b01928eee9", "cond_lo": "0.145 mS/cm", "temp_lo": null, "value_lo_s_cm": 0.000145, "ratio": 13.79}
{"system_norm": "li6ps5cl", "record_id_hi": "rec_002", "doc_id_hi": "0a424f4ade1aae56526ba65243c9bacd2188bdc9cdd1c39abca2f6130d25beea", "cond_hi": "4.96e-3 S/cm", "temp_hi": "26.2°C", "value_hi_s_cm": 0.00496, "record_id_lo": "rec_579", "doc_id_lo": "f63aa5731844a0b95bd7bc86bdb312da742ae8b14ac7a9af5569aadc35c80daa", "cond_lo": "0.36 mS cm^-1", "temp_lo": null, "value_lo_s_cm": 0.00035999999999999997, "ratio": 13.78}
{"system_norm": "li6ps5cl", "record_id_hi": "rec_107", "doc_id_hi": "354a06c22faf3521a276641eef27112637e073fc372fee59d95d36d742a0704e", "cond_hi": "6.11 mS cm-1", "temp_hi": null, "value_hi_s_cm": 0.006110000000000001, "record_id_lo": "rec_046", "doc_id_lo": "f53b27b7b521fc7a1cc6ef0c83c4987493804144a4c85af5fe8c9576da9d130a", "cond_lo": "0.45 mS/cm (EIS, 10 mHz-200 kHz)", "temp_lo": null, "value_lo_s_cm": 0.00045000000000000004, "ratio": 13.58}
{"system_norm": "li6ps5cl", "record_id_hi": "rec_187", "doc_id_hi": "714e841491790744297b12c3ccf1c3e628d3cccf4b77f3195a8fcb8ebf61c12e", "cond_hi": "26.6 mS cm^-1", "temp_hi": null, "value_hi_s_cm": 0.026600000000000002, "record_id_lo": "rec_077", "doc_id_lo": "161ad777182f6da0c4c8792c2bf2e0b413a59f67c06cdf291c279c5305b467df", "cond_lo": "2 mS/cm", "temp_lo": "rt", "value_lo_s_cm": 0.002, "ratio": 13.3}
{"system_norm": "li6ps5cl", "record_id_hi": "rec_419", "doc_id_hi": "4ff48cac541f59f9a1683cd08466e9c72f7cbcc93508fd7fc0e36b82af585eb5", "cond_hi": "0.5 mS cm^-1", "temp_hi": "room temperature", "value_hi_s_cm": 0.0005, "record_id_lo": "rec_552", "doc_id_lo": "dbabf69cbb8222a209dfab51bf24a1df16bf73b8813245636f9069ebd85d1bb2", "cond_lo": "0.4×10^-4 S/cm", "temp_lo": null, "value_lo_s_cm": 4e-05, "ratio": 12.5}
{"system_norm": "li6ps5cl", "record_id_hi": "rec_182", "doc_id_hi": "6ea39e62b1645fac5d8341893db24fdebe07baaf08aefc0bd44852fcf281807e", "cond_hi": "1.8 mS cm^-1", "temp_hi": "室温", "value_hi_s_cm": 0.0018000000000000002, "record_id_lo": "rec_528", "doc_id_lo": "c6b928a4dcf29f3de7897fa8405f6de73892f5cee6d45c5eb51a98b01928eee9", "cond_lo": "0.145 mS/cm", "temp_lo": null, "value_lo_s_cm": 0.000145, "ratio": 12.41}
{"system_norm": "li6ps5cl", "record_id_hi": "rec_220", "doc_id_hi": "94db31654bac81ea46f2990616b19d5bcc2a1cecdb9e7f053d1acdda4f8098ed", "cond_hi": "1.8 mS cm^-1", "temp_hi": null, "value_hi_s_cm": 0.0018000000000000002, "record_id_lo": "rec_528", "doc_id_lo": "c6b928a4dcf29f3de7897fa8405f6de73892f5cee6d45c5eb51a98b01928eee9", "cond_lo": "0.145 mS/cm", "temp_lo": null, "value_lo_s_cm": 0.000145, "ratio": 12.41}
{"system_norm": "li6ps5cl", "record_id_hi": "rec_405", "doc_id_hi": "468e153f35d49fd632cf24681fe8f9ca94e1087e4315608c5f32816eef021776", "cond_hi": "1.8 mS cm^-1", "temp_hi": null, "value_hi_s_cm": 0.0018000000000000002, "record_id_lo": "rec_528", "doc_id_lo": "c6b928a4dcf29f3de7897fa8405f6de73892f5cee6d45c5eb51a98b01928eee9", "cond_lo": "0.145 mS/cm", "temp_lo": null, "value_lo_s_cm": 0.000145, "ratio": 12.41}
{"system_norm": "li1.5al0.5ti1.53", "record_id_hi": "rec_276", "doc_id_hi": "ccc65ed25220cf5c2a05112e73b26c01963efedf1efae38eb16c7e2af10d47d6", "cond_hi": "10^-4 S/cm", "temp_hi": "室温", "value_hi_s_cm": 0.0001, "record_id_lo": "rec_399", "doc_id_lo": "4335909d3dc69bef44f51a8b98027cc8a00a567a2d60dbaf5c144ec18a6ff15b", "cond_lo": "8.1×10^-6 S/cm", "temp_lo": "173 K", "value_lo_s_cm": 8.1e-06, "ratio": 12.35}
{"system_norm": "li6ps5cl", "record_id_hi": "rec_107", "doc_id_hi": "354a06c22faf3521a276641eef27112637e073fc372fee59d95d36d742a0704e", "cond_hi": "6.11 mS cm-1", "temp_hi": null, "value_hi_s_cm": 0.006110000000000001, "record_id_lo": "rec_419", "doc_id_lo": "4ff48cac541f59f9a1683cd08466e9c72f7cbcc93508fd7fc0e36b82af585eb5", "cond_lo": "0.5 mS cm^-1", "temp_lo": "room temperature", "value_lo_s_cm": 0.0005, "ratio": 12.22}
{"system_norm": "li6ps5cl", "record_id_hi": "rec_046", "doc_id_hi": "f53b27b7b521fc7a1cc6ef0c83c4987493804144a4c85af5fe8c9576da9d130a", "cond_hi": "0.45 mS/cm (EIS, 10 mHz-200 kHz)", "temp_hi": null, "value_hi_s_cm": 0.00045000000000000004, "record_id_lo": "rec_552", "doc_id_lo": "dbabf69cbb8222a209dfab51bf24a1df16bf73b8813245636f9069ebd85d1bb2", "cond_lo": "0.4×10^-4 S/cm", "temp_lo": null, "value_lo_s_cm": 4e-05, "ratio": 11.25}
{"system_norm": "li6ps5cl", "record_id_hi": "rec_565", "doc_id_hi": "e6ec403e9575aa844db4c2645cadb9ced069e26ef5d60ab5e77e7a6cb92f0b47", "cond_hi": "5.0 mS cm-1", "temp_hi": "26 °C", "value_hi_s_cm": 0.005, "record_id_lo": "rec_046", "doc_id_lo": "f53b27b7b521fc7a1cc6ef0c83c4987493804144a4c85af5fe8c9576da9d130a", "cond_lo": "0.45 mS/cm (EIS, 10 mHz-200 kHz)", "temp_lo": null, "value_lo_s_cm": 0.00045000000000000004, "ratio": 11.11}
{"system_norm": "li6ps5cl", "record_id_hi": "rec_002", "doc_id_hi": "0a424f4ade1aae56526ba65243c9bacd2188bdc9cdd1c39abca2f6130d25beea", "cond_hi": "4.96e-3 S/cm", "temp_hi": "26.2°C", "value_hi_s_cm": 0.00496, "record_id_lo": "rec_046", "doc_id_lo": "f53b27b7b521fc7a1cc6ef0c83c4987493804144a4c85af5fe8c9576da9d130a", "cond_lo": "0.45 mS/cm (EIS, 10 mHz-200 kHz)", "temp_lo": null, "value_lo_s_cm": 0.00045000000000000004, "ratio": 11.02}
{"system_norm": "li6ps5cl", "record_id_hi": "rec_161", "doc_id_hi": "5d348694df9882ea509fa20930257fe84464dd63684ddf9e85b995fcf5ff851a", "cond_hi": "10^{-3} S cm^{-1}", "temp_hi": "room temperature", "value_hi_s_cm": 0.001, "record_id_lo": "rec_761", "doc_id_lo": "cc13e751a878984da396d4cfd293c3bcec2e2ce871a3479c624e3d830dfb251b", "cond_lo": "8.42±9.34×10^-2 mS/cm", "temp_lo": null, "value_lo_s_cm": 9.34e-05, "ratio": 10.71}
{"system_norm": "li6ps5cl", "record_id_hi": "rec_324", "doc_id_hi": "92d402561fa323f525f1a43172df63bb2462e748fff09abd808970116dad204b", "cond_hi": "10^-2 - 10^-3 S/cm", "temp_hi": "室温", "value_hi_s_cm": 0.001, "record_id_lo": "rec_761", "doc_id_lo": "cc13e751a878984da396d4cfd293c3bcec2e2ce871a3479c624e3d830dfb251b", "cond_lo": "8.42±9.34×10^-2 mS/cm", "temp_lo": null, "value_lo_s_cm": 9.34e-05, "ratio": 10.71}
{"system_norm": "li6ps5cl", "record_id_hi": "rec_476", "doc_id_hi": "8c1671ed70ba5e1eddc14190d27f2d74bb7676272be4fccbd1f283b29ba3e6ff", "cond_hi": "10^-3 S/cm", "temp_hi": null, "value_hi_s_cm": 0.001, "record_id_lo": "rec_761", "doc_id_lo": "cc13e751a878984da396d4cfd293c3bcec2e2ce871a3479c624e3d830dfb251b", "cond_lo": "8.42±9.34×10^-2 mS/cm", "temp_lo": null, "value_lo_s_cm": 9.34e-05, "ratio": 10.71}
{"system_norm": "li2s-p2s5", "record_id_hi": "rec_326", "doc_id_hi": "c1f84ac635716d1265cacebffe2d4697ab699d18302d7bb02d434395cd0273f7", "cond_hi": "3.2×10^-3 S/cm", "temp_hi": null, "value_hi_s_cm": 0.0032, "record_id_lo": "rec_073", "doc_id_lo": "12046fbf7de82c62becd87e20e8c44c86dd9c1f271c48e4970d03ad84c477c7b", "cond_lo": "3 10-4S cm-1", "temp_lo": "室温", "value_lo_s_cm": 0.0003, "ratio": 10.67}
{"system_norm": "li2s-p2s5", "record_id_hi": "rec_326", "doc_id_hi": "c1f84ac635716d1265cacebffe2d4697ab699d18302d7bb02d434395cd0273f7", "cond_hi": "3.2×10^-3 S/cm", "temp_hi": null, "value_hi_s_cm": 0.0032, "record_id_lo": "rec_335", "doc_id_lo": "a764000f59f57037dac8481cb8c0050842038fe1b91b7ec3915c84a259fe87c2", "cond_lo": "3 10-4S cm-1", "temp_lo": "room temperature", "value_lo_s_cm": 0.0003, "ratio": 10.67}
{"system_norm": "li6ps5cl", "record_id_hi": "rec_204", "doc_id_hi": "820e63caa2514d5c7ea5ac15943a4a63252b6f6b88c709da8081132dd340e7e7", "cond_hi": "1.54 mS/cm", "temp_hi": "室温", "value_hi_s_cm": 0.0015400000000000001, "record_id_lo": "rec_528", "doc_id_lo": "c6b928a4dcf29f3de7897fa8405f6de73892f5cee6d45c5eb51a98b01928eee9", "cond_lo": "0.145 mS/cm", "temp_lo": null, "value_lo_s_cm": 0.000145, "ratio": 10.62}
{"system_norm": "li3ps4", "record_id_hi": "rec_517", "doc_id_hi": "baf9b195d208431a12bad3e02ec02072c3f271f306d205d64417987f3a52771d", "cond_hi": "9.2e-4 S/cm", "temp_hi": "室温", "value_hi_s_cm": 0.00092, "record_id_lo": "rec_295", "doc_id_lo": "e7ab4dcceea72d38deb5bdd97513cedbca9386b90355c3d9bfedf3a017a94d4d", "cond_lo": "0.09 mScm^-1", "temp_lo": null, "value_lo_s_cm": 8.999999999999999e-05, "ratio": 10.22}
{"system_norm": "li6ps5cl", "record_id_hi": "rec_565", "doc_id_hi": "e6ec403e9575aa844db4c2645cadb9ced069e26ef5d60ab5e77e7a6cb92f0b47", "cond_hi": "5.0 mS cm-1", "temp_hi": "26 °C", "value_hi_s_cm": 0.005, "record_id_lo": "rec_419", "doc_id_lo": "4ff48cac541f59f9a1683cd08466e9c72f7cbcc93508fd7fc0e36b82af585eb5", "cond_lo": "0.5 mS cm^-1", "temp_lo": "room temperature", "value_lo_s_cm": 0.0005, "ratio": 10.0}

File: data/02_knowledge/gaps.jsonl
{"gap_id": "gap_001", "type": "未联合报道组合", "title": "混卤 argyrodite 高电导率 × 表面疏水分子工程的抗湿处理未联合", "description": "混卤 Li6PS5Cl0.5Br0.5 电导率 3.9 mS/cm 高于纯 Cl (2.4 mS/cm) 已有报道（rec_045）；1-十一烷硫醇 (UDSH) 表面修饰显著改善纯 LPSC 抗湿性也已有报道（rec_013），但『混卤组成 + 表面疏水修饰』同时改善电导率与空气稳定性的联合方案在检索文献中未见。", "evidence_record_ids": ["rec_045", "rec_013"], "evidence_doc_ids": ["f3215781d2b273cbf7cfd08ba7af94d3043166a4ed00d579752130fbcc0f8f2a", "5fc27a3e556c824c139981fc1a6807277e3eba5986a7e75ea6413544b8a5dabd"], "novelty": "高——两步均有文献支撑，联合为新材料/工艺组合假设", "evidence_doc_ids_repaired": true}
{"gap_id": "gap_002", "type": "未联合报道组合", "title": "F 掺杂 argyrodite × 退火工艺窗口优化未联合", "description": "F 掺杂 argyrodite（Li5+yPS5Fy、Li6PS5F0.5X0.5）已有基础合成表征（rec_047）；富 Br 体系退火温度 430°C 电导率峰值的窗口优化已有量化数据（rec_027），但 F 掺杂体系的退火温度/时间窗口未见系统优化报道。", "evidence_record_ids": ["rec_047", "rec_027"], "evidence_doc_ids": ["f6e0ebb72216dbc890514095e1097e8752434313fb42f3a892a62c1abbbedf9f", "94ff442fd3ff51a0f738b398b8cb1895082966f3d0f1b734e8d93bfccf91e8e2"], "novelty": "高——F 掺杂与工艺窗口的联合优化是明确空白", "evidence_doc_ids_repaired": true}
{"gap_id": "gap_003", "type": "未联合报道组合", "title": "富卤素 (Cl/Br 富余) × 球磨无序化 × 混卤三因素联合缺失", "description": "富 Cl Li5.5PS4.5Cl1.5 球磨无序化可降低活化能至 0.35 eV（rec_024）；富 Br Li5.5PS4.5Br1.5 经退火窗口优化达 5.21×10⁻³ S/cm（rec_027）；混卤 Cl/Br 提升电导率（rec_045）。三者两两有报道，但『富卤素化学计量 + 球磨无序 + 卤素混配』三因素联合的组成-工艺空间未系统探索。", "evidence_record_ids": ["rec_024", "rec_027", "rec_045"], "evidence_doc_ids": ["88e1c7ec22e49756e95a20ff58370d56cdd5ddb58884486758ba70d86f8f097c", "94ff442fd3ff51a0f738b398b8cb1895082966f3d0f1b734e8d93bfccf91e8e2", "f3215781d2b273cbf7cfd08ba7af94d3043166a4ed00d579752130fbcc0f8f2a"], "novelty": "高——三因素联合空间基本空白", "evidence_doc_ids_repaired": true}
{"gap_id": "gap_004", "type": "未联合报道组合", "title": "Li-rich 卤素缺乏化学计量 × 混卤 Br 组成未联合", "description": "Li-rich 卤素缺乏 argyrodite Li6+xPS5+x(Cl/Br)1-x (0≤x≤0.85) 快离子导体已有报道（rec_048）；混卤 Cl1-xBrx 电导率可调（rec_020、rec_045）。但『Li 富余 + 卤素缺乏』与『Cl/Br 混卤』两个自由度联合的组成设计未见报道。", "evidence_record_ids": ["rec_048", "rec_020"], "evidence_doc_ids": ["f9e1579f8a880a7e9db21310052ddb0c299181dd68781de09f554fc5e649d1b5", "7bb9bc0505d6ef3b0a579f62c51d3222b7d83d5aa5e041430433a331efc74e3c"], "novelty": "高——两个组成自由度从未联合扫描", "evidence_doc_ids_repaired": true}
{"gap_id": "gap_005", "type": "矛盾结论", "title": "Li6PS5Cl 电导率跨文献相差一个数量级，测量/工艺条件不可比", "description": "同为 Li6PS5Cl 球磨/退火路线：直接退火 550°C 10 h 报 4.96×10⁻³ S/cm（rec_002），高能球磨报 1.9×10⁻³ S/cm（rec_039），机械球磨±550°C 退火仅 0.45 mS/cm（rec_046）；Li6PS5Br 亦从 7.1×10⁻⁴（rec_008）到 6.8×10⁻³ S/cm（rec_039）相差近 10 倍。多实验室交叉测量亦证实分散性（rec_035）。结论：工艺/测量条件未标准化，评价必须带测量条件。", "evidence_record_ids": ["rec_002", "rec_039", "rec_046", "rec_008", "rec_035"], "evidence_doc_ids": ["0a424f4ade1aae56526ba65243c9bacd2188bdc9cdd1c39abca2f6130d25beea", "d81c065b7c21546fbd6c45f4baa8346268e4accc1ae85098dbd1269714134e4c", "f53b27b7b521fc7a1cc6ef0c83c4987493804144a4c85af5fe8c9576da9d130a", "3381c88fe61814cbf40d3a7ed3a8da91d60ef7e8bfbe51d7dfe0282576656849", "c9a48b2d385088cc82660ba81afb7f1caa57001a94a5797e6d4f511d547669a9"], "novelty": "中——矛盾已被识别，但为系统性问题，支撑评价口径设计", "evidence_doc_ids_repaired": true}
{"gap_id": "gap_006", "type": "异常/反例", "title": "Li6PS5I 电导率极低 (4.6×10⁻⁷ S/cm)，但卤素位取代 (BH4) 激活 3 个数量级——I 基体系联合混配未系统探索", "description": "Li6PS5I 因 S²⁻(1.84 Å)/I⁻(2.20 Å) 半径失配且无 S/I 位点无序而电导率仅 4.6×10⁻⁷ S/cm（rec_039）；而 Li6PS5I5/6(BH4)1/6 掺入 BH4 后提升至 6×10⁻⁴ S/cm（rec_001）。『I 基体系 + 卤素位取代/混配』的激活策略仅零散报道，未系统联合。", "evidence_record_ids": ["rec_039", "rec_001"], "evidence_doc_ids": ["d81c065b7c21546fbd6c45f4baa8346268e4accc1ae85098dbd1269714134e4c", "04bd3d1ffcaefea8a1354da8fe87fe84f194e480e2e3273eb27cc103669848c3"], "novelty": "高——异常值存在明确机制解释，联合空间未探索", "evidence_doc_ids_repaired": true}
{"gap_id": "gap_007", "type": "缺失知识连接", "title": "氧化物 argyrodite（空气稳定）与硫化物混卤（高电导）之间无核壳/复合连接方案", "description": "氧化物 argyrodite 空气稳定性优于硫化物但电导率受限于 Li 分布（rec_038）；硫化物混卤电导率高但空气敏感（rec_045、rec_013）。两类 argyrodite 之间的复合/核壳界面设计在检索文献中无合成路线报道。", "evidence_record_ids": ["rec_038", "rec_045"], "evidence_doc_ids": ["d807ce4f417391e40d00e9bca19a5958d42995a2c3fa466b040767f18d34d8fa", "f3215781d2b273cbf7cfd08ba7af94d3043166a4ed00d579752130fbcc0f8f2a"], "novelty": "高——连接两类稳定性的复合路线空白", "evidence_doc_ids_repaired": true}
{"gap_id": "gap_008", "type": "未联合报道组合", "title": "Sn 取代界面改善 × Li-rich 化学计量补偿未联合", "description": "Sn 取代 Li6+xP1-xSnxS5Cl 改善界面粘附但电导率由 9.27×10⁻⁴ 降至 5.36×10⁻⁴ S/cm（rec_010）；Li-rich 卤素缺乏可显著调控电导率（rec_048）。『Sn 取代 + Li 富余补偿』以抵消电导率损失、同时保留界面增益的组合未报道。", "evidence_record_ids": ["rec_010", "rec_048"], "evidence_doc_ids": ["548e8af85529c459ead66ef8e09773224af8ae0fb633a5c3df66a989b3f73ffe", "f9e1579f8a880a7e9db21310052ddb0c299181dd68781de09f554fc5e649d1b5"], "novelty": "高——机理互补但组合未见", "evidence_doc_ids_repaired": true}
{"gap_id": "gap_009", "type": "未联合报道组合", "title": "微波/快速合成 × 掺杂体系联合缺失", "description": "微波辅助合成 argyrodite 大幅节省时间（rec_042、rec_021）；Cl/Al 共掺杂（rec_019）、F 掺杂（rec_047）等掺杂路线均用传统球磨/固相。『微波快速合成 + 掺杂』联合工艺在检索中未见。", "evidence_record_ids": ["rec_042", "rec_019", "rec_047"], "evidence_doc_ids": ["e1abf48800aaebb458a29ba33995426f283a9a244a9523408b4924b2659aff89", "75632da479ae487eba5c7521c5561d30d8cea326855f3c009b4319eee490ad1b", "f6e0ebb72216dbc890514095e1097e8752434313fb42f3a892a62c1abbbedf9f"], "novelty": "中——工艺与组成两个自由度的工程联合", "evidence_doc_ids_repaired": true}
{"gap_id": "gap_010", "type": "工艺可比性缺口", "title": "Li6PS5Cl的致密化、退火时长与测量温度尚缺可比报告口径", "description": "扩充语料显示，同一Li6PS5Cl体系的电导率高度依赖压片/烧结形态、退火时长和测量温度：550 C下压片烧结4 h为6.11 mS cm-1（rec_107），500 rpm/24 h球磨并在500 C处理2 h的样品在25 C为1.30e-3 S cm-1、在60 C为1.05e-2 S cm-1（rec_217）。这与既有跨文献分散性发现一致，说明后续路线必须同时报告压实方式、热处理时程、相对密度和测试温度，不能仅比较单一电导率。", "evidence_record_ids": ["rec_107", "rec_217", "rec_230"], "evidence_doc_ids": ["354a06c22faf3521a276641eef27112637e073fc372fee59d95d36d742a0704e", "9266f6d40efdedef686758c1039cdf598d2528701e087c304eaccde1ce8b7c20", "9e3c08b8996acffcba1cd29668a4a5fd7e83fc80c695281dc62385d6eee5e686"], "novelty": "中——这是评价与工艺控制缺口，不是未报道组成声明"}
{"gap_id": "gap_011", "type": "证据边界更新", "title": "扩充语料已覆盖部分历史新颖性组合，后续仅主张可核验的细分空白", "description": "新增直接证据表明：Br-rich argyrodite的无序/淬冷控制（rec_111）、Li6PS5Cl的保护性氧硫化物纳米层（rec_250）、Cl/Br-rich Li5.5PS4.5ClxBr1.5-x组成扫描（rec_287）和多价阳离子晶界调控（rec_310）均已有报道。因此，历史gap_003、gap_007及相关路线不得泛称上述大类“未报道”；仅能把精确的未验证组合表述为待实验检验，且需要逐篇检索补证。", "evidence_record_ids": ["rec_111", "rec_250", "rec_287", "rec_310"], "evidence_doc_ids": ["38467db3c9fb28dd34f9fd8aa38c647902e1e8e1293989b1d82be3e5cb3017c2", "af9e3ac4421d23b937e5f0b575fed41ef29a8c0ccf4d7b811583de8cc79af0fa", "dccfef3859aee8c97f4323889ffab109fe8953aad1ea45c263f0b71ccd9e0de3", "fba7069e7c0b54872c318de13023621d24e0801532b0c189f822b73899ef7af1"], "novelty": "审计更新——限定既有新颖性边界，不新增“未报道”主张"}
{"gap_id": "gap_012", "type": "未联合报道组合", "title": "多价阳离子晶界掺杂（Ca²⁺/Y³⁺）× 富卤素/混卤组成联合缺失", "description": "多价阳离子掺杂 Li6PS5Cl（CaS、YCl3）经机械球磨富集于晶界、降低晶界电阻，Ca 掺杂 x=0.03 在 70°C 达 12.9 mS/cm、YCl3 掺杂在 50°C 达 13 mS/cm（rec_310）；富卤素 Li7-xPS6-xClx 经卤素无序增强 Li+ 扩散，Li5.4PS4.4Cl1.6 达 10 mS/cm（rec_345）；Cl/Br-rich Li5.5PS4.5ClxBr1.5-x 组成扫描已有报道（rec_287）。但『多价阳离子晶界工程』与『富卤素/混卤组成』两条独立掺杂轴从未联合：阳离子掺杂针对晶界电阻、卤素组成针对体相无序，二者机理互补但联合空间未见报道。", "evidence_record_ids": ["rec_310", "rec_345", "rec_287"], "evidence_doc_ids": ["fba7069e7c0b54872c318de13023621d24e0801532b0c189f822b73899ef7af1", "8dbe0f08df7ff0b0226c68a8a66fc83cf40126aaf8c1606722f1f81c9b19ca08", "dccfef3859aee8c97f4323889ffab109fe8953aad1ea45c263f0b71ccd9e0de3"], "novelty": "高——两条独立掺杂轴（阳离子晶界 vs 卤素体相无序）机理互补但从未联合报道", "created_by": "LiteratureDiscoveryAgent", "created_at": "2026-08-03T13:10:10.997171+00:00", "evidence_doc_ids_repaired": true}
{"gap_id": "gap_013", "type": "未联合报道组合", "title": "Se（S→Se 硫属取代）掺杂 argyrodite × 退火/球磨工艺窗口联合缺失", "description": "Se 取代 S 的硫卤固溶体 Li6PS5−xSexCl/Br 已有多核固体 NMR 表征，活化能仅 0.22–0.25 eV，表明极高 Li+ 迁移率（rec_574）；但该文仅做位点偏好与离子动力学表征，未给出合成工艺与电导率-工艺联合优化。富卤素体系退火温度 430°C 为电导率峰值窗口（rec_027）、球磨无序化可降低活化能至 0.35 eV（rec_024）等工艺轴均针对 Cl/Br 混卤体系。『Se 硫属取代组成轴』与『退火/球磨工艺轴』在 Li6PS5Cl 体系从未联合报道；且 Na 基 Na11Sn2SbS12-xSex 中 Se 取代反而升高活化能、降低电导率（rec_443），提示 Se 取代对 Li 基 argyrodite 的工艺敏感性需专门验证，不能直接外推。", "evidence_record_ids": ["rec_574", "rec_027", "rec_024", "rec_443"], "evidence_doc_ids": ["f0136d28ccd3d44822b3256c934eacc601b8131f8db5172af95eecfaa12790e0", "94ff442fd3ff51a0f738b398b8cb1895082966f3d0f1b734e8d93bfccf91e8e2", "88e1c7ec22e49756e95a20ff58370d56cdd5ddb58884486758ba70d86f8f097c", "69f230f10550ddc9c703f9da518bee191ccd647a8b5f6106f5369f52fa182d0b"], "novelty": "高——Se 硫属取代组成轴与退火/球磨工艺轴在 Li6PS5Cl 体系从未联合；且 Na 基反例提示需专门验证工艺敏感性", "created_by": "LiteratureDiscoveryAgent", "created_at": "2026-08-04T04:33:56.201129+00:00", "evidence_doc_ids_repaired": true}
{"gap_id": "gap_014", "type": "未联合报道组合", "title": "argyrodite 体相 O（S→O）取代 × 退火/热压致密化工艺联合缺失", "description": "O 取代 S 的氧硫化物玻璃态电解质（70Li2S-25P2S5-5O）已报道可改善热稳定性，且热压+退火可将电导率提升至 1.22 mS/cm（rec_563）；Li7P2.9Sb0.1S10.65O0.15I0.2 双源 O/I 掺杂经两步球磨+焙烧（240°C）也已有报道（rec_094）。但二者均为玻璃态或 Li7P3S11 型体系，非 argyrodite。Li6PS5Cl 的保护性氧硫化物纳米层（表面 O 包覆）已有报道（rec_250），但『argyrodite 体相 O（S→O）取代』与『退火/热压致密化工艺轴』的联合在检索文献中未见。O 取代有望同时改善空气/热稳定性与体相输运，但 argyrodite 体相 O 取代的工艺敏感性（退火窗口、致密度）需专门验证。", "evidence_record_ids": ["rec_563", "rec_094", "rec_250"], "evidence_doc_ids": ["e49af6bb93937a34fd9ad5a66bbc2eb6a1e91b29fb45054ef4ad376bc7d33430", "27af8220ad8c0f2c8e7ce7fd12bc8a369d44767494c63d5cf331620e8fd9f95f", "af9e3ac4421d23b937e5f0b575fed41ef29a8c0ccf4d7b811583de8cc79af0fa"], "novelty": "中——O 取代在玻璃态/Li7P3S11 型已有报道，但 argyrodite 体相 O 取代 × 工艺轴联合未见；需限定为体相取代而非表面 O 包覆（rec_250 已覆盖表面）", "created_by": "LiteratureDiscoveryAgent", "created_at": "2026-08-04T04:34:43.766583+00:00", "evidence_doc_ids_repaired": true}
{"gap_id": "gap_015", "type": "未联合报道组合", "title": "溶液法/液相合成工艺轴 × 混卤 (Cl/Br) 组成联合缺失", "description": "溶液法/液相合成已分别应用于纯 Cl（液相法直接合成棒状 Li6PS5Cl，10^-2–10^-3 S/cm，rec_324）、纯 Br（溶液法 Li6PS5Br 经热处理结晶度调控，550°C 达 1.94 mS/cm，rec_393）、以及 I 基 Ge/Sn 掺杂体系（溶液法 Li6+xP1-xMxS5I，M=Ge/Sn，rec_281、rec_540）。但混卤 Cl/Br 组成（Li6PS5Cl0.5Br0.5 电导率 3.9 mS/cm 高于纯 Cl，rec_045；LPSCB 混卤在 30°C 附近最优电导率，rec_132）从未与溶液法/液相合成工艺轴联合。现有 gap 覆盖的工艺轴为退火/球磨/微波/热压/二次烧结，溶液法这一快速可放大工艺与混卤组成的联合在检索文献中未见。", "evidence_record_ids": ["rec_324", "rec_393", "rec_281", "rec_540", "rec_045", "rec_132"], "evidence_doc_ids": ["92d402561fa323f525f1a43172df63bb2462e748fff09abd808970116dad204b", "3ae98bfc27f02a7a285c5201a2c3dae52be4175426bd3fbba2a911aab72e3131", "d3d665367d23bdafb1c5b44c3f9eeeb09c7c1a51a4e4d3fd7e878f0a9b1e40a1", "ceac07fd30e189d3de2c13d55ffe9e7cac9f929bdbf3e5329976e980cee83570", "f3215781d2b273cbf7cfd08ba7af94d3043166a4ed00d579752130fbcc0f8f2a", "48e91cdc1fe0eaf17d0eb0102f16a3146a0ba39c67ace385ef228f3456207c53"], "novelty": "高——溶液法工艺轴已覆盖纯Cl/纯Br/I基掺杂，但从未与混卤Cl/Br组成联合；工艺与组成两个自由度互补", "created_by": "LiteratureDiscoveryAgent", "created_at": "2026-08-04T05:47:19.167779+00:00", "evidence_doc_ids_repaired": true}
{"gap_id": "gap_016", "type": "未联合报道组合", "title": "ALD 无机氧化物表面薄涂层工艺轴 × 富卤素/混卤组成联合缺失", "description": "ALD 原子层沉积在 Li6PS5Cl 粉末表面包覆 Al2O3 薄涂层（约1-2 nm）可将离子电导率提升至未涂覆的约2倍，而过厚涂层因 Al2O3 的 Li+ 传导阻挡导致电导率下降（rec_325）。富卤素 Li5.4PS4.4Cl1.6 经卤素无序增强体相 Li+ 扩散达 10 mS/cm（rec_345）；混卤 Li6PS5Cl0.5Br0.5 电导率 3.9 mS/cm 高于纯 Cl（rec_045），且 LPSCB 混卤在 30°C 附近最优（rec_132）。但『ALD 无机氧化物表面薄涂层工艺』与『富卤素/混卤组成』从未联合。需与既有 gap 严格区分：gap_001 是 UDSH 有机疏水分子层（rec_013）、gap_007 是氧化物-硫化物核壳复合（rec_038/rec_045）、gap_014 是 argyrodite 体相 O 取代（rec_563/rec_094）及表面氧硫化物纳米层（rec_250）。本 gap 特指 ALD 原子层沉积的无机氧化物薄涂层这一具体工艺轴，非有机分子层、非核壳复合、非体相取代。", "evidence_record_ids": ["rec_325", "rec_345", "rec_045", "rec_132"], "evidence_doc_ids": ["968db7e4e249ade649971da6aaaadea4ce32565bbbd40d24b975caef8000ee7d", "8dbe0f08df7ff0b0226c68a8a66fc83cf40126aaf8c1606722f1f81c9b19ca08", "f3215781d2b273cbf7cfd08ba7af94d3043166a4ed00d579752130fbcc0f8f2a", "48e91cdc1fe0eaf17d0eb0102f16a3146a0ba39c67ace385ef228f3456207c53"], "novelty": "中——ALD 无机氧化物薄涂层工艺（rec_325）与富卤素/混卤组成（rec_345/rec_045）各自有报道，但联合未见；需限定为 ALD 原子层沉积无机氧化物薄涂层这一具体工艺，区别于 rec_250 表面氧硫化物纳米层与 gap_014 体相 O 取代", "created_by": "LiteratureDiscoveryAgent", "created_at": "2026-08-04T05:48:37.953249+00:00", "evidence_doc_ids_repaired": true}
{"gap_id": "gap_017", "type": "未联合报道组合", "title": "I 基 argyrodite 的 P 位 Ge/Sn/Si 阳离子取代 × 退火/球磨工艺窗口联合缺失", "description": "I 基 argyrodite 的 P 位阳离子取代（Ge/Sn/Si）可经能量景观平坦化显著激活：Li6+xP1-xMxS5I（M=Si,Ge,Sn）固相烧结 550°C 下 Ge 取代 Li6.6P0.4Ge0.6S5I 达 5.4±0.8 mS/cm，较未取代 Li6PS5I 提升超三个数量级（rec_184）；Li6+xMxSb1-xS5I 中 Li6.5Si0.5Sb0.5S5I 达 7.8 mS/cm、Ea 0.26 eV（rec_397）；溶液法 sol-LPGeSI 达 6.5 mS/cm（rec_281/rec_540）；机械化学法 LASI-80Si 优于 Li6PS5Cl（rec_249）。但上述 I 基 Ge/Sn/Si 掺杂体系均采用固定工艺（固相 550°C、溶液法、机械化学），未见系统退火窗口/球磨无序化工艺优化。富卤素 Cl/Br 体系退火 430°C 为电导率峰值窗口（rec_027）、球磨无序化可降活化能至 0.35 eV（rec_024）等工艺轴均针对 Cl/Br 体系，从未与 I 基 Ge/Sn/Si 阳离子取代组成轴联合。需与 gap_006（I 基 + 卤素位 BH4 取代）区分：本 gap 是 P 位阳离子取代（Ge/Sn/Si），非卤素位取代。", "evidence_record_ids": ["rec_184", "rec_397", "rec_281", "rec_540", "rec_249", "rec_027", "rec_024"], "evidence_doc_ids": ["6ff99ea82e2c8afad02805fdc5bc94e0c206c7e73c1d1d2c54eb9d781388458e", "3f70408f852385a2dba4be9c0b5046484c2a8cc84669cdd214dd6091e2d7f9ff", "d3d665367d23bdafb1c5b44c3f9eeeb09c7c1a51a4e4d3fd7e878f0a9b1e40a1", "ceac07fd30e189d3de2c13d55ffe9e7cac9f929bdbf3e5329976e980cee83570", "af8431ce704a9a1a2db90b5bc5db62b27f61746bc956d6ea9d759f291a267f26", "94ff442fd3ff51a0f738b398b8cb1895082966f3d0f1b734e8d93bfccf91e8e2", "88e1c7ec22e49756e95a20ff58370d56cdd5ddb58884486758ba70d86f8f097c"], "novelty": "中——I 基 Ge/Sn/Si 阳离子取代组成轴（rec_184/rec_397/rec_281/rec_540/rec_249）与退火/球磨工艺轴（rec_027/rec_024）各自有报道，但二者联合未见；需限定为 P 位阳离子取代（区别于 gap_006 的卤素位 BH4 取代）", "created_by": "LiteratureDiscoveryAgent", "created_at": "2026-08-04T05:49:12.433727+00:00", "evidence_doc_ids_repaired": true}
{"gap_id": "gap_018", "type": "未联合报道组合", "title": "免退火/低温结晶工艺轴（LiI 降结晶温度机制）× Sb 基多阳离子/高熵掺杂组成联合缺失", "description": "免退火两步机械化学球磨法已报道：利用 LiI 将结晶温度降至约 250.72°C，原位结晶合成 Li5.2Si0.2Sb0.8S4Br0.25I1.75，达 13.23 mS/cm、低弹性模量 12.51 GPa（rec_219），证明『免退火/低温结晶』是一条独立于传统退火的工艺轴。而 Sb 基多阳离子/高熵掺杂组成均采用传统退火工艺：高熵多阳离子取代 Li6.5[P0.25Si0.25Ge0.25Sb0.25]S5I 需 500°C 真空退火（rec_150）、Li6.5Si0.5Sb0.5S5I 达 7.8 mS/cm（rec_397）、Li6.75Sb0.25Si0.75S5I 达 13.1 mS/cm（rec_493）。『免退火/低温结晶工艺轴』与『Sb 基多阳离子/高熵掺杂组成』的联合未见系统报道。需与既有 gap 严格区分：gap_017 是 I 基 P 位 Ge/Sn/Si 取代×退火/球磨窗口（第 3 轮）、gap_006 是 I 基+卤素位 BH4、gap_013 是 Se 取代×退火/球磨、gap_014 是体相 O 取代×退火/热压。本 gap 特指『免退火/低温结晶』这一具体工艺轴（rec_219 的 LiI 降结晶温度机制），区别于所有既有退火/球磨窗口类 gap。", "evidence_record_ids": ["rec_219", "rec_150", "rec_397", "rec_493"], "evidence_doc_ids": ["939825dead552cab6a76ff470d9c7312d66a9cad015debdf54aa76ebc585a9f0", "54599c5a4dccd6a3fb6268c8f225eab58cca6286c2fb0fe934389531092937c7", "3f70408f852385a2dba4be9c0b5046484c2a8cc84669cdd214dd6091e2d7f9ff", "a40c66ebd4e9e6853fb022e91aa4871180c83d5ae1aeac8c1c887fdf5f064952"], "novelty": "中——免退火/低温结晶工艺本身已有报道（rec_219），但该工艺轴与 Sb 基多阳离子/高熵掺杂组成的系统联合未见；需限定为『免退火/低温结晶』这一具体工艺轴，区别于既有退火/球磨窗口类 gap", "created_by": "LiteratureDiscoveryAgent", "created_at": "2026-08-04T05:50:16.066143+00:00", "evidence_doc_ids_repaired": true}
{"gap_id": "gap_019", "type": "未联合报道组合", "title": "热压/冷压致密化工艺轴 × 混卤/富卤素或 Sb 基高电导掺杂组成联合缺失", "description": "热压/冷压致密化作为独立工艺轴对硫化物电解质的电导率影响存在矛盾证据：玻璃态 Li7P3S11/Li3PS4 热压后离子电导率反而比冷压低 3–4 倍（rec_210，反例，且 Kissinger 分析不适用）；而氧硫化物玻璃态 LPSO 经热压+退火可提升至 1.22 mS/cm（rec_563，正例）。二者矛盾提示热压/冷压致密化对硫化物电解质的工艺敏感性需专门验证，不能一概而论。同时，高电导掺杂组成均采用传统冷压/压片或退火工艺：混卤 Li6PS5Cl0.5Br0.5 达 3.9 mS/cm（rec_045）、富卤素 Li5.4PS4.4Cl1.6 达 10 mS/cm（rec_345）、Sb 基 Li6.75Sb0.25Si0.75S5I 达 13.1 mS/cm（rec_493）。『热压/冷压致密化工艺轴』与『混卤/富卤素或 Sb 基高电导掺杂组成』的系统联合未见报道。需与既有 gap 严格区分：gap_014 是 argyrodite 体相 O（S→O）取代×退火/热压（rec_563/rec_094/rec_250）；gap_010 是致密化/退火时长/测量温度可比口径（rec_107/rec_217/rec_230）；gap_003 是富卤素×球磨无序化×混卤；gap_012 是多价阳离子晶界×富卤素/混卤；gap_018 是免退火/低温结晶×Sb 基。本 gap 特指『热压/冷压致密化』这一具体工艺轴（rec_210 反例 + rec_563 正例），区别于所有既有退火/球磨/免退火窗口类 gap，且不涉及体相 O 取代。", "evidence_record_ids": ["rec_210", "rec_563", "rec_045", "rec_345", "rec_493"], "evidence_doc_ids": ["8bf094916af744e0c2dc6cdf1e82896f2a71fe1018deafd2f7aff51c5a5afa91", "e49af6bb93937a34fd9ad5a66bbc2eb6a1e91b29fb45054ef4ad376bc7d33430", "f3215781d2b273cbf7cfd08ba7af94d3043166a4ed00d579752130fbcc0f8f2a", "8dbe0f08df7ff0b0226c68a8a66fc83cf40126aaf8c1606722f1f81c9b19ca08", "a40c66ebd4e9e6853fb022e91aa4871180c83d5ae1aeac8c1c887fdf5f064952"], "novelty": "中——热压/冷压对玻璃态体系的影响已有报道（rec_210 反例、rec_563 正例），但『热压/冷压致密化工艺轴』与『混卤/富卤素或 Sb 基高电导掺杂组成』的系统联合未见；需限定为热压/冷压致密化这一具体工艺轴，区别于 gap_014 的体相 O 取代、gap_010 的可比口径、gap_003 的球磨无序化、gap_012 的阳离子晶界、gap_018 的免退火", "created_by": "LiteratureDiscoveryAgent", "created_at": "2026-08-04T05:51:20.742686+00:00", "evidence_doc_ids_repaired": true}
