Repository: LC-di-yan/material-science-discovery-agent

File: data/02_knowledge/hypotheses.jsonl
{"hyp_id": "hyp_001", "candidate": "Li6PS5Cl0.5Br0.5 混卤 + 直接退火 550°C 10 h（免高能球磨）", "route_type": "卤素混配 × 直接退火工艺", "rationale": "混卤 Cl0.5Br0.5 电导率 3.9 mS/cm 高于纯 Cl (2.4 mS/cm)（rec_045）；直接退火混合前驱体 550°C 10 h 免高能球磨可得 4.96×10⁻³ S/cm 纯 Cl 样品（rec_002）。混卤通常用球磨法制备，直接退火路线在混卤体系未见报道。预期：混卤 + 直接退火可同时获得高电导率与简化工艺。", "supporting_records": ["rec_045", "rec_002"], "expected_mechanism": "Br 掺入扩大扩散通道降低活化能（rec_026）+ 直接退火保证均匀混合与结晶", "novelty": "高", "linked_gap": "gap_001"}
{"hyp_id": "hyp_002", "candidate": "Li6+xPS5+xCl0.5Br0.5-x（Li-rich + 混卤 Br，x≈0.2-0.5）", "route_type": "Li-rich 卤素缺乏 × 混卤", "rationale": "Li-rich 卤素缺乏 Li6+xPS5+x(Cl/Br)1-x 可到 x=0.85 仍保持快离子传导（rec_048）；混卤 Cl1-xBrx 电导率可调（rec_020）。两个组成自由度 (x, 卤素比例) 联合扫描未见报道。", "supporting_records": ["rec_048", "rec_020"], "expected_mechanism": "Li 富余增加载流子 + Br 混配软化晶格，双通道提升电导率", "novelty": "高", "linked_gap": "gap_004"}
{"hyp_id": "hyp_003", "candidate": "Li6PS5F0.3Cl0.7 + 退火窗口优化（390-450°C 扫描）", "route_type": "F 掺杂 × 退火窗口", "rationale": "F 掺杂 argyrodite 基础合成已报道（rec_047）；富 Br 体系退火 430°C 为电导率峰值窗口（rec_027）。F 掺杂体系的退火温度-时间联合优化未见。", "supporting_records": ["rec_047", "rec_027"], "expected_mechanism": "F 电负性大、离子半径小，优化退火窗口可调控 F 位点有序度与晶格缺陷", "novelty": "高", "linked_gap": "gap_002"}
{"hyp_id": "hyp_004", "candidate": "Li6PS5Cl0.75Br0.25 + UDSH 表面疏水修饰（电导率 3.2 mS/cm + 抗湿）", "route_type": "混卤 × 表面分子工程", "rationale": "混卤 Cl0.75Br0.25 电导率 3.2 mS/cm（rec_045）；UDSH (1-十一烷硫醇) 表面修饰显著改善 LPSC 抗湿、保持 0.4 S/cm 级电导率（rec_013）。混卤组成从未与表面修饰联合。", "supporting_records": ["rec_045", "rec_013"], "expected_mechanism": "混卤提升体相电导率 + 疏水分子层阻断 H2O/H2S 界面反应", "novelty": "高", "linked_gap": "gap_001"}
{"hyp_id": "hyp_005", "candidate": "Li6PS5I 基 + BH4/混卤激活（Li6PS5(I,Br) 基 + 卤素位取代）", "route_type": "I 基 argyrodite 激活", "rationale": "Li6PS5I 电导率仅 4.6×10⁻⁷ S/cm 因无 S/I 无序（rec_039）；BH4 掺入 Li6PS5I5/6(BH4)1/6 提升至 6×10⁻⁴ S/cm（rec_001）。BH4 或混卤 (I/Br) 联合激活 I 基体系的组合空间未见系统探索。", "supporting_records": ["rec_039", "rec_001"], "expected_mechanism": "BH4/Br 引入 S/X 位点无序，打通扩散路径，显著激活低导电 I 基体系", "novelty": "高", "linked_gap": "gap_006"}
{"hyp_id": "hyp_006", "candidate": "Li6+xP1-xSnxS5Cl + Li 富余补偿（Sn 界面增益 + Li-rich 补偿电导率）", "route_type": "Sn 取代 × Li 化学计量补偿", "rationale": "Sn 取代改善界面粘附但电导率降至 5.36×10⁻⁴ S/cm（rec_010）；Li-rich 卤素缺乏可调控电导率（rec_048）。以 Li 富余补偿 Sn 引起的电导率损失、保留界面增益的组合未见。", "supporting_records": ["rec_010", "rec_048"], "expected_mechanism": "Sn 改善正极界面润湿，Li-rich 补偿因 Sn 取代减少的 Li 空位", "novelty": "高", "linked_gap": "gap_008"}
{"hyp_id": "hyp_007", "candidate": "氧化物 argyrodite 壳层包覆硫化物混卤核（空气稳定 + 高电导）", "route_type": "氧化物-硫化物核壳复合", "rationale": "氧化物 argyrodite 空气稳定性优于硫化物但电导率受限（rec_038）；硫化物混卤高电导但空气敏感（rec_045）。两者核壳复合的合成路线在检索文献中无报道。", "supporting_records": ["rec_038", "rec_045"], "expected_mechanism": "氧化物壳隔离水分、硫化物核保电导率，兼顾稳定性与性能", "novelty": "高（方案新，工程实现需验证）", "linked_gap": "gap_007"}
{"hyp_id": "hyp_008", "candidate": "微波辅助合成 Li6-x-3yAlyPS5-xCl1+x（Cl/Al 共掺杂 + 快速合成）", "route_type": "微波快速合成 × 掺杂", "rationale": "微波辅助合成 argyrodite 时间大幅节省（rec_042、rec_021）；Cl/Al 共掺杂已有传统固相路线（rec_019）。微波与掺杂体系联合未见。", "supporting_records": ["rec_042", "rec_019"], "expected_mechanism": "微波快速均匀加热减少掺杂元素偏析，缩短工艺时间", "novelty": "中", "linked_gap": "gap_009"}
{"hyp_id": "hyp_009", "candidate": "Li5.5PS4.5Cl1.5 球磨无序化 + 430°C 退火致密化（Ea 0.35 eV + 高致密度）", "route_type": "富卤素无序化 × 退火窗口", "rationale": "富 Cl Li5.5PS4.5Cl1.5 球磨无序化 Ea 降至 0.35 eV（rec_024）；退火温度 430°C 为富卤素体系电导率峰值（rec_027）；二次烧结可减少孔隙（rec_003）。富 Cl + 无序化 + 退火窗口的三步联合未见。", "supporting_records": ["rec_024", "rec_027", "rec_003"], "expected_mechanism": "无序化降低活化能 + 退火致密化提高相对密度，协同提升总电导率", "novelty": "高", "linked_gap": "gap_003"}
{"hyp_id": "hyp_010", "candidate": "Li6PS5Cl0.5Br0.5 + 二次烧结致密化（混卤 3.9 mS/cm + 减少孔隙）", "route_type": "混卤 × 二次烧结工艺", "rationale": "混卤 Cl0.5Br0.5 电导率 3.9 mS/cm（rec_045）；固相烧结样孔隙缺陷降电导率，二次烧结改善（rec_003）。混卤组成与二次烧结工艺联合未见。", "supporting_records": ["rec_045", "rec_003"], "expected_mechanism": "二次烧结消除孔隙、提高致密度，释放混卤本征电导率", "novelty": "中", "linked_gap": "gap_001"}
{"hyp_id": "hyp_011", "candidate": "Li6PS5Cl基线样品：压片烧结时间2/4/6/8/10 h的致密化-电导率对照（550 C，记录相对密度和测量温度）", "route_type": "工艺可比性基线 / 致密化时间DOE", "rationale": "rec_107在550 C、压片烧结4 h时报告6.11 mS cm-1，并比较了2–10 h退火时程和粉末/压片路线；rec_217证明测试温度会显著改变报告值。先建立统一压实、热处理和测量口径，才能判断后续掺杂或混卤是否带来真实增益。", "supporting_records": ["rec_107", "rec_217"], "expected_mechanism": "压片烧结减少孔隙和晶界接触阻抗；严格温度记录避免把热激活误判为组成增益。", "novelty": "中（方法学改进；不主张新组成）", "linked_gap": "gap_010"}
{"hyp_id": "hyp_012", "candidate": "Li5.5PS4.5Cl1.5的组成特异退火筛选：以相同球磨前驱体比较350 C与450 C真空退火，并同步记录相、相对密度、Ea和室温EIS", "route_type": "富氯argyrodite / 组成特异工艺验证", "rationale": "rec_230直接研究Li5.5PS4.5Cl1.5，报道350 C后1.2 mS cm-1和0.385 eV，且最高电导率出现在450 C退火后。该直接证据优先于把其他富Br体系的430 C窗口迁移到富Cl体系。", "supporting_records": ["rec_230"], "expected_mechanism": "热处理改变富氯argyrodite的结晶度与缺陷状态；需要以同一组成的相与致密度数据判定最优窗口。", "novelty": "低至中（可证伪的复现/工艺验证，不主张未报道）", "linked_gap": "gap_010"}
{"hyp_id": "hyp_013", "candidate": "Ca²⁺/Y³⁺ 掺杂的富卤素 argyrodite：Li5.4PS4.4Cl1.6 + 0.02-0.03 CaS/YCl3（机械球磨，无后续热处理）", "route_type": "多价阳离子晶界掺杂 × 富卤素组成", "rationale": "多价阳离子（Ca²⁺/Y³⁺）掺杂 Li6PS5Cl 经机械球磨富集于晶界、降低晶界电阻，Ca x=0.03 在 70°C 达 12.9 mS/cm、YCl3 掺杂在 50°C 达 13 mS/cm（rec_310）；富卤素 Li7-xPS6-xClx 经卤素无序增强体相 Li+ 扩散，Li5.4PS4.4Cl1.6 达 10 mS/cm（rec_345）。两条掺杂轴分别针对晶界电阻与体相无序，机理互补，但『阳离子晶界工程 + 富卤素体相无序』联合未见报道。", "supporting_records": ["rec_310", "rec_345"], "expected_mechanism": "富卤素化学计量引入卤素位点无序、降低体相活化能（rec_345）；Ca²⁺/Y³⁺ 富集晶界、降低晶界电阻（rec_310）。二者分别优化体相与晶界输运，联合有望突破单一掺杂的电导率上限。", "novelty": "高", "linked_gap": "gap_012", "created_by": "LiteratureDiscoveryAgent", "created_at": "2026-08-03T13:10:16.898880+00:00"}
{"hyp_id": "hyp_014", "candidate": "Li6PS5−xSexCl（x≈0.5–1.0，Se 取代 S）+ 退火窗口扫描（390–450°C）与球磨无序化对比", "route_type": "Se 硫属取代 × 退火/球磨工艺窗口", "rationale": "Se 取代 S 的 Li6PS5−xSexCl/Br 固溶体活化能仅 0.22–0.25 eV，Li+ 迁移率极高（rec_574），但该文仅做 NMR 表征、未做工艺优化。富卤素体系退火 430°C 为电导率峰值窗口（rec_027）、球磨无序化可降活化能至 0.35 eV（rec_024）等工艺轴均针对 Cl/Br 混卤体系，从未与 Se 取代组成轴联合。Na 基 Na11Sn2SbS12-xSex 中 Se 取代反而升高活化能、降低电导率（rec_443），提示 Se 取代对 Li 基 argyrodite 的工艺敏感性需专门验证，不能直接外推。", "supporting_records": ["rec_574", "rec_027", "rec_024", "rec_443"], "expected_mechanism": "Se 取代 S 扩大阴离子框架扩散通道、降低活化能（rec_574）；退火窗口/球磨无序化调控 Se 位点有序度与缺陷状态，协同释放 Se 取代的本征高迁移率。需以同一组成的相、相对密度与 Ea 数据判定最优窗口，避免 Na 基反例中的活化能升高。", "novelty": "高", "linked_gap": "gap_013", "created_by": "LiteratureDiscoveryAgent", "created_at": "2026-08-04T04:34:02.473145+00:00"}
{"hyp_id": "hyp_015", "candidate": "Li6PS5−xOxCl（x≈0.1–0.3，体相 O 取代 S）+ 退火窗口/热压致密化工艺优化", "route_type": "O 硫属取代 × 退火/热压致密化工艺", "rationale": "O 取代 S 的氧硫化物玻璃态电解质可改善热稳定性，热压+退火提升电导率至 1.22 mS/cm（rec_563）；Li7P2.9Sb0.1S10.65O0.15I0.2 双源 O/I 掺杂经两步球磨+焙烧也已有报道（rec_094）。但二者均为玻璃态/Li7P3S11 型，非 argyrodite。Li6PS5Cl 表面氧硫化物纳米层（rec_250）已覆盖表面 O 包覆，但 argyrodite 体相 O（S→O）取代与退火/热压工艺轴的联合未见报道。O 取代有望同时改善空气/热稳定性与体相输运，需专门验证工艺敏感性。", "supporting_records": ["rec_563", "rec_094", "rec_250"], "expected_mechanism": "O 取代 S 引入更强的 Li–O 键合与更小的阴离子半径，可改善空气/热稳定性（rec_563 玻璃态氧硫化物）；热压+退火致密化降低孔隙与晶界阻抗（rec_563 中 LPSO HP+Annealed 达 1.22 mS/cm）。argyrodite 体相 O 取代的退火窗口与致密度需以同一组成的相、相对密度与 Ea 数据专门标定，避免 O 取代过度降低体相电导率。", "novelty": "中", "linked_gap": "gap_014", "created_by": "LiteratureDiscoveryAgent", "created_at": "2026-08-04T04:34:51.651123+00:00"}
{"hyp_id": "hyp_016", "candidate": "溶液法合成 Li6PS5Cl0.5Br0.5 混卤 argyrodite（Li2S/P2S5/LiCl/LiBr 溶于乙醇，热处理结晶）", "route_type": "溶液法/液相合成 × 混卤组成", "rationale": "溶液法已分别成功制备纯 Cl（液相法直接合成棒状 Li6PS5Cl，rec_324）、纯 Br（溶液法 Li6PS5Br 经 550°C 热处理达 1.94 mS/cm，rec_393）、以及 I 基 Ge/Sn 掺杂（溶液法 Li6+xP1-xMxS5I，rec_281、rec_540），证明溶液法可容纳不同卤素与掺杂元素。混卤 Cl0.5Br0.5 电导率 3.9 mS/cm 高于纯 Cl（rec_045），且 LPSCB 混卤在 30°C 附近最优（rec_132）。但『溶液法快速可放大工艺』与『混卤 Cl/Br 组成』从未联合，是明确的组成-工艺空白。", "supporting_records": ["rec_324", "rec_393", "rec_281", "rec_540", "rec_045", "rec_132"], "expected_mechanism": "溶液法在分子尺度均匀混合 LiCl/LiBr 前驱体，避免固相/球磨法的卤素偏析，利于 Cl/Br 在 4a/4c 位点均匀无序分布（rec_132 表明 Cl/Br 均匀分布是混卤高电导关键）；后续热处理结晶度调控（rec_393 中 550°C 最优）释放混卤本征高迁移率。需以同一组成的相、相对密度与 Ea 数据标定最优热处理窗口。", "novelty": "高", "linked_gap": "gap_015", "created_by": "LiteratureDiscoveryAgent", "created_at": "2026-08-04T05:47:24.845657+00:00"}
{"hyp_id": "hyp_017", "candidate": "ALD Al2O3 薄涂层（1-2 nm）包覆富卤素/混卤 argyrodite（Li5.4PS4.4Cl1.6 或 Li6PS5Cl0.5Br0.5）", "route_type": "ALD 无机氧化物表面薄涂层 × 富卤素/混卤组成", "rationale": "ALD 在 Li6PS5Cl 粉末表面包覆 Al2O3 薄涂层（约1-2 nm）可将离子电导率提升至未涂覆的约2倍，而过厚涂层因 Al2O3 的 Li+ 传导阻挡导致电导率下降（rec_325），证明 ALD 薄涂层工艺可改善界面/空气稳定性且不牺牲体相输运。富卤素 Li5.4PS4.4Cl1.6 经卤素无序增强体相 Li+ 扩散达 10 mS/cm（rec_345）；混卤 Li6PS5Cl0.5Br0.5 电导率 3.9 mS/cm 高于纯 Cl（rec_045），且 LPSCB 混卤在 30°C 附近最优（rec_132）。但『ALD 无机氧化物薄涂层工艺』与『富卤素/混卤组成』从未联合：ALD 薄涂层针对表面/界面稳定性，富卤素/混卤针对体相无序高电导，二者机理互补但联合空间未见报道。", "supporting_records": ["rec_325", "rec_345", "rec_045", "rec_132"], "expected_mechanism": "富卤素/混卤化学计量引入卤素位点无序、降低体相活化能并提供高体相电导（rec_345/rec_045/rec_132）；ALD 沉积 1-2 nm Al2O3 薄涂层在粉末表面形成保护性无机氧化物层，改善空气/界面稳定性且不阻挡 Li+（过厚才阻挡，rec_325）。二者分别优化体相输运与表面稳定性，联合有望在保持高电导的同时提升可加工性与空气稳定性。需以同一组成的相、相对密度、Ea 与涂层厚度（1-2 nm vs 过厚）数据标定最优窗口。", "novelty": "中", "linked_gap": "gap_016", "created_by": "LiteratureDiscoveryAgent", "created_at": "2026-08-04T05:48:43.698893+00:00"}
{"hyp_id": "hyp_018", "candidate": "Li6+xP1-xMxS5I（M=Ge/Sn/Si，x≈0.4-0.6）+ 退火窗口扫描（390-550°C）与球磨无序化对比", "route_type": "I 基 P 位阳离子取代 × 退火/球磨工艺窗口", "rationale": "I 基 argyrodite 的 P 位 Ge/Sn/Si 取代可经能量景观平坦化显著激活：Ge 取代 Li6.6P0.4Ge0.6S5I 固相烧结 550°C 达 5.4±0.8 mS/cm、较 Li6PS5I 提升超三个数量级（rec_184）；Li6.5Si0.5Sb0.5S5I 达 7.8 mS/cm、Ea 0.26 eV（rec_397）；溶液法 sol-LPGeSI 达 6.5 mS/cm（rec_281/rec_540）；机械化学法 LASI-80Si 优于 Li6PS5Cl（rec_249）。但上述体系均用固定工艺，未见系统退火窗口/球磨无序化优化。富卤素 Cl/Br 体系退火 430°C 为电导率峰值窗口（rec_027）、球磨无序化可降活化能至 0.35 eV（rec_024）等工艺轴均针对 Cl/Br 体系，从未与 I 基 Ge/Sn/Si 阳离子取代组成轴联合。『P 位阳离子取代组成轴』与『退火/球磨工艺轴』在 I 基 argyrodite 体系未见联合报道。", "supporting_records": ["rec_184", "rec_397", "rec_281", "rec_540", "rec_249", "rec_027", "rec_024"], "expected_mechanism": "Ge/Sn/Si 取代 P 引入 I-/S2- 位点无序、平坦化能量景观，显著激活低导电 I 基 argyrodite（rec_184 中 Ge 取代提升超三个数量级至 5.4 mS/cm；rec_397 中 Si/Sb 共取代达 7.8 mS/cm、Ea 0.26 eV）；退火窗口/球磨无序化调控阳离子位点有序度与缺陷状态（rec_027 中 430°C 为 Cl/Br 体系峰值窗口、rec_024 中球磨无序化降 Ea 至 0.35 eV），协同释放 I 基 Ge/Sn/Si 取代的本征高迁移率。需以同一组成的相、相对密度与 Ea 数据标定最优窗口，避免过度退火破坏 I-/S2- 无序。", "novelty": "中", "linked_gap": "gap_017", "created_by": "LiteratureDiscoveryAgent", "created_at": "2026-08-04T05:49:19.150028+00:00"}
{"hyp_id": "hyp_019", "candidate": "免退火两步机械化学球磨合成 Sb 基多阳离子/高熵 argyrodite（如 Li6.5[P0.25Si0.25Ge0.25Sb0.25]S5I 或 Li6.75Sb0.25Si0.75S5I，掺 LiI 降结晶温度免退火原位结晶）", "route_type": "免退火/低温结晶工艺轴 × Sb 基多阳离子/高熵掺杂组成", "rationale": "免退火两步机械化学球磨法已报道：利用 LiI 将结晶温度降至约 250.72°C，原位结晶合成 Li5.2Si0.2Sb0.8S4Br0.25I1.75，达 13.23 mS/cm、低弹性模量 12.51 GPa（rec_219），证明免退火/低温结晶可同时获得高电导与低弹性模量。Sb 基多阳离子/高熵掺杂组成均用传统退火工艺：高熵多阳离子取代 Li6.5[P0.25Si0.25Ge0.25Sb0.25]S5I 需 500°C 真空退火、Ea~0.2 eV（rec_150）；Li6.5Si0.5Sb0.5S5I 达 7.8 mS/cm、Ea 0.26 eV（rec_397）；Li6.75Sb0.25Si0.75S5I 达 13.1 mS/cm（rec_493）。『免退火/低温结晶工艺』与『Sb 基多阳离子/高熵掺杂组成』的联合未见报道。", "supporting_records": ["rec_219", "rec_150", "rec_397", "rec_493"], "expected_mechanism": "LiI 降低结晶温度使免退火原位结晶（rec_219 中 LiI 将结晶温度降至约 250.72°C，免退火两步机械化学球磨达 13.23 mS/cm、低弹性模量 12.51 GPa）+ Sb/Si/Ge 多阳离子取代引入位点无序、平坦化能量景观（rec_397 中 Li6.5Si0.5Sb0.5S5I 达 7.8 mS/cm、Ea 0.26 eV；rec_493 中 Li6.75Sb0.25Si0.75S5I 达 13.1 mS/cm）+ 高熵多阳离子协同（rec_150 中 Li6.5[P0.25Si0.25Ge0.25Sb0.25]S5I Ea~0.2 eV）。免退火工艺可避免高温退火破坏阳离子位点无序，同时保留 Sb 基多阳离子/高熵掺杂的高迁移率与低弹性模量。需以同一组成的相、相对密度、Ea 与弹性模量数据标定最优 LiI 掺量与球磨参数。", "novelty": "中", "linked_gap": "gap_018", "created_by": "LiteratureDiscoveryAgent", "created_at": "2026-08-04T05:50:23.525159+00:00"}
{"hyp_id": "hyp_020", "candidate": "热压致密化混卤/富卤素或 Sb 基高电导 argyrodite（如 Li6PS5Cl0.5Br0.5 或 Li6.75Sb0.25Si0.75S5I，球磨合成后热压致密化，记录相对密度与测量温度）", "route_type": "热压/冷压致密化工艺轴 × 混卤/富卤素或 Sb 基高电导掺杂组成", "rationale": "热压/冷压致密化对硫化物电解质的电导率影响存在矛盾证据：玻璃态 Li7P3S11/Li3PS4 热压后电导率反而比冷压低 3–4 倍（rec_210，反例），而氧硫化物玻璃态 LPSO 经热压+退火可提升至 1.22 mS/cm（rec_563，正例），提示热压致密化对掺杂 argyrodite 的工艺敏感性需专门验证。高电导掺杂组成均采用传统冷压/压片或退火工艺：混卤 Li6PS5Cl0.5Br0.5 达 3.9 mS/cm（rec_045）、富卤素 Li5.4PS4.4Cl1.6 达 10 mS/cm（rec_345）、Sb 基 Li6.75Sb0.25Si0.75S5I 达 13.1 mS/cm（rec_493）。『热压/冷压致密化工艺轴』与『混卤/富卤素或 Sb 基高电导掺杂组成』的系统联合未见报道。", "supporting_records": ["rec_210", "rec_563", "rec_045", "rec_345", "rec_493"], "expected_mechanism": "热压致密化降低孔隙与晶界接触阻抗（rec_563 中 LPSO HP+Annealed 达 1.22 mS/cm 正例）+ 混卤/富卤素体相卤素位点无序提供高体相电导（rec_045 中 Li6PS5Cl0.5Br0.5 3.9 mS/cm、rec_345 中 Li5.4PS4.4Cl1.6 10 mS/cm）+ Sb 基多阳离子取代平坦化能量景观（rec_493 中 Li6.75Sb0.25Si0.75S5I 13.1 mS/cm）。但需警惕 rec_210 反例（热压反而降低玻璃态电导率 3–4 倍），故需以同一组成的相、相对密度、Ea 与测量温度数据专门标定热压温度/压力窗口，避免热压破坏卤素位点无序或引入晶界劣化。", "novelty": "中", "linked_gap": "gap_019", "created_by": "LiteratureDiscoveryAgent", "created_at": "2026-08-04T05:51:27.039948+00:00"}

File: data/02_knowledge/normalized_conductivity.jsonl (part 1 of 5)
{"status": "unparseable", "value_s_cm": null, "raw": "NMR/impedance 动力学研究", "record_id": "rec_001", "doc_id": "04bd3d1ffcaefea8a1354da8fe87fe84f194e480e2e3273eb27cc103669848c3", "system": "Li6PS5X (X = Cl/Br/I 混配)", "system_norm": "li6ps5x"}
{"status": "exact", "value_s_cm": 0.00496, "raw": "4.96e-3 S/cm", "matched": "4.96e-3 S/cm", "unit": "s", "prefix": "", "record_id": "rec_002", "doc_id": "0a424f4ade1aae56526ba65243c9bacd2188bdc9cdd1c39abca2f6130d25beea", "system": "Li6PS5Cl (对比 Li6PS5Br)", "system_norm": "li6ps5cl"}
{"status": "unparseable", "value_s_cm": null, "raw": "高离子电导率（二次烧结改善）", "record_id": "rec_003", "doc_id": "109e05f02567c99011a35120d27fa1a5317f89166501e905b240747fd18e86f8", "system": "Li6PS5Cl", "system_norm": "li6ps5cl"}
{"status": "unparseable", "value_s_cm": null, "raw": "SiO2 x=0.25-0.75 提升 LiI 溶解与电导率", "record_id": "rec_004", "doc_id": "128e584150ccf99a266b5b599e21b0bdc953b1d52647abdfcd0cfbaf05565232", "system": "LiI-SiO2 玻璃电解质 (LIBOSS)", "system_norm": "lii-sio2玻璃电解质"}
{"status": "unparseable", "value_s_cm": null, "raw": "综述性", "record_id": "rec_005", "doc_id": "1bf98794b618a273e142b33ef837c9d924c38a7c22e4cae7620c8fb26f550e8a", "system": "各类固态电解质（LiI-Al2O3, LiRAP, 硫化物等）", "system_norm": "各类固态电解质"}
{"status": "unparseable", "value_s_cm": null, "raw": "超离子电导率", "record_id": "rec_006", "doc_id": "2449286b236b9cec88d2db9980f9713f528aeacea3bca3d409988d468f1f1fab", "system": "硫代锑酸盐 argyrodite（含 Sb/Si/Ge/Sn）", "system_norm": "硫代锑酸盐argyrodite"}
{"status": "unparseable", "value_s_cm": null, "raw": "x=0.6 最高，为 x=0 的 5 倍", "record_id": "rec_007", "doc_id": "2614a4eb000bc107cc648b5a4ed4c494cfc3ae25440738d535e1f47dfd10377b", "system": "Li6.15Al0.15Si1.35S6-xOx (LASSO, x=0.6 最优)", "system_norm": "li6.15al0.15si1.35s6-xox"}
{"status": "exact", "value_s_cm": 0.00071, "raw": "0.71e-3 S/cm（文献报道）", "matched": "0.71e-3 S/cm", "unit": "s", "prefix": "", "record_id": "rec_008", "doc_id": "3381c88fe61814cbf40d3a7ed3a8da91d60ef7e8bfbe51d7dfe0282576656849", "system": "Li6PS5Br", "system_norm": "li6ps5br"}
{"status": "unparseable", "value_s_cm": null, "raw": "高离子电导率（前提）", "record_id": "rec_009", "doc_id": "394594d3600320a7ffe71f3c4ac0f53ce15402f02e5f84cea28f546d65064530", "system": "Li6PS5Cl, Li5.5PS4.5Cl1.5 (富氯)", "system_norm": "li6ps5cl,li5.5ps4.5cl1.5"}
{"status": "multi", "value_s_cm": null, "raw": "9.27e-4 S/cm (x=0) 降至 5.36e-4 S/cm", "n_values": 2, "record_id": "rec_010", "doc_id": "548e8af85529c459ead66ef8e09773224af8ae0fb633a5c3df66a989b3f73ffe", "system": "Li6+xP1-xSnxS5Cl (x=0, 0.025, 0.05, 0.075, 0.1)", "system_norm": "li6+xp1-xsnxs5cl"}
{"status": "approx", "value_s_cm": 0.1, "raw": "10e-3 ~ 10e-2 S/cm（硫化物典型）", "matched": "~ 10e-2 S/cm", "unit": "s", "prefix": "~", "record_id": "rec_011", "doc_id": "566116c37171efc8795291ca90386e208b3c7143d12919d0b3cbd1a54d3872e7", "system": "Li6PS5Cl", "system_norm": "li6ps5cl"}
{"status": "unparseable", "value_s_cm": null, "raw": "位无序控制提升电导率", "record_id": "rec_012", "doc_id": "5d314b5740ece70baa85d1e2ea51dc8f6ecbc0c7df7d77ad34a36124cc75e6b6", "system": "Li6PS5Cl 类 argyrodite", "system_norm": "li6ps5cl类argyrodite"}
{"status": "unparseable", "value_s_cm": null, "raw": "UDSH@LPSC 0.4±0.01 ...", "record_id": "rec_013", "doc_id": "5fc27a3e556c824c139981fc1a6807277e3eba5986a7e75ea6413544b8a5dabd", "system": "LPSC (Li6PS5Cl) + UDSH 修饰；LZC (Li2ZrCl6)", "system_norm": "lpsc+udsh修饰；lzc"}
{"status": "exact", "value_s_cm": 0.00138, "raw": "6.20e-4 / 1.11e-3 / 1.38e-3 S/cm", "matched": "1.38e-3 S/cm", "unit": "s", "prefix": "", "record_id": "rec_014", "doc_id": "60fb3951804cfd16c41b16f778db65434c013d045674e3280d1899dec46b5b3d", "system": "Li6PS5Br (AN, AN-Li6PS5Br, AN-BM-Li6PS5Br)", "system_norm": "li6ps5br"}
{"status": "unparseable", "value_s_cm": null, "raw": "高离子电导率（前提）", "record_id": "rec_015", "doc_id": "6124c9355597fb5a5d1c36278269045a8f7b027a51c9b148f419b2ab4925063d", "system": "Li6PS5X (X = Cl, Br, I)", "system_norm": "li6ps5x"}
{"status": "empty", "value_s_cm": null, "raw": "", "record_id": "rec_016", "doc_id": "63fdd0b24a2aed2cc49345238cbf94a55669299bf7c12f2cd169b842a88467ac", "system": "Li6PS5Cl", "system_norm": "li6ps5cl"}
{"status": "multi", "value_s_cm": null, "raw": "1.81e-2 S/cm @323K, 1.41e-1 S/cm @468K", "n_values": 2, "record_id": "rec_017", "doc_id": "6567c0951a92faaf52918985d46ebe707acab6e0d4e421fcacb9d6257977e0bd", "system": "Ag9FeS4.1Te1.9 (银基 argyrodite)", "system_norm": "ag9fes4.1te1.9"}
{"status": "unparseable", "value_s_cm": null, "raw": "超离子（富卤素）", "record_id": "rec_018", "doc_id": "687e06f622956674ff392395e75e7b99977b8786be220803d60fe644da966921", "system": "富卤素 Li-argyrodites", "system_norm": "富卤素li-argyrodites"}
{"status": "empty", "value_s_cm": null, "raw": "", "record_id": "rec_019", "doc_id": "75632da479ae487eba5c7521c5561d30d8cea326855f3c009b4319eee490ad1b", "system": "Li6-x-3yAlyPS5-xCl1+x", "system_norm": "li6-x-3yalyps5-xcl1+x"}
{"status": "approx", "value_s_cm": 0.025, "raw": "可调（卤素比例），Li6.6Si0.6Sb0.4S5I 达 ~25 mS/cm", "matched": "~25 mS/cm", "unit": "ms", "prefix": "~", "record_id": "rec_020", "doc_id": "7bb9bc0505d6ef3b0a579f62c51d3222b7d83d5aa5e041430433a331efc74e3c", "system": "Li6PS5Cl1-xBrx (混卤)", "system_norm": "li6ps5cl1-xbrx"}
{"status": "empty", "value_s_cm": null, "raw": "", "record_id": "rec_021", "doc_id": "7e3f594fa557deddbfed6be063abb0b7afbdf80b51577dab40a2325b7dbd0b40", "system": "Li2S-P2S5 玻璃 / Li7P3S11", "system_norm": "li2s-p2s5玻璃/li7p3s11"}
{"status": "exact", "value_s_cm": 0.00016, "raw": "纳米多孔 Li3PS4 1.6e-4 S/cm", "matched": "1.6e-4 S/cm", "unit": "s", "prefix": "", "record_id": "rec_022", "doc_id": "8341813af8dc1f285e7928815a5b25fecf7bb8d4022062779e0c8aabebfc1d19", "system": "各类无机固态电解质（Li3PS4, LiI, Li2ZnI4, CaF2-BaF2 等）", "system_norm": "各类无机固态电解质"}
{"status": "approx", "value_s_cm": 0.01, "raw": "Li6PS5Cl/Br 最高 3×10^-?；NMR/阻抗 10e-2~10e-3 S/cm @RT", "matched": "~10e-3 S/cm", "unit": "s", "prefix": "~", "record_id": "rec_023", "doc_id": "84cffc10bc143a9457f9d6f9452a432e763510d7e1a8fbad850ab3987842fe5e", "system": "Li6PS5Cl, Li6PS5Br (卤素取代)", "system_norm": "li6ps5cl,li6ps5br"}
{"status": "empty", "value_s_cm": null, "raw": "", "record_id": "rec_024", "doc_id": "88e1c7ec22e49756e95a20ff58370d56cdd5ddb58884486758ba70d86f8f097c", "system": "Li5.5PS4.5Cl1.5 (富 Cl, 无序)", "system_norm": "li5.5ps4.5cl1.5"}
{"status": "unparseable", "value_s_cm": null, "raw": "富 Cl 提升电导率（Cl/S 位无序 + Li 空位）", "record_id": "rec_025", "doc_id": "8a2e0c3bd11bda31909bc37223b318285fff9a474bf855e5bc1c013cd646687b", "system": "富 Cl argyrodite (Li7-aPS6-aCl1+a)", "system_norm": "富clargyrodite"}
{"status": "empty", "value_s_cm": null, "raw": "", "record_id": "rec_026", "doc_id": "8cecf7f638bc65287e53739c5b504479dc938eb7da521d767aa503c2a9e5700c", "system": "Li6PS5X（champion = Li6PS5Br）", "system_norm": "li6ps5x"}
{"status": "exact", "value_s_cm": 0.00521, "raw": "5.21e-3 S/cm", "matched": "5.21e-3 S/cm", "unit": "s", "prefix": "", "record_id": "rec_027", "doc_id": "94ff442fd3ff51a0f738b398b8cb1895082966f3d0f1b734e8d93bfccf91e8e2", "system": "Li5.5PS4.5Br1.5 (富 Br)", "system_norm": "li5.5ps4.5br1.5"}
{"status": "approx", "value_s_cm": 0.001, "raw": "10e-5 ~ 10e-4 S/cm (298-343K)", "matched": "~ 10e-4 S/cm", "unit": "s", "prefix": "~", "record_id": "rec_028", "doc_id": "9647c23f5d397e7be887dabbccc3c0d66b926653a15abdecc9aba06b82b77b92", "system": "氯离子电池（TBMACl 聚合物电解质；PbCl2/CsSnCl3 参照）", "system_norm": "氯离子电池"}
{"status": "empty", "value_s_cm": null, "raw": "", "record_id": "rec_029", "doc_id": "967391c36cd9a808df865db0566c4e5065e1d07720480670f8ec5732cdc762bc", "system": "混合卤化物钙钛矿（Cl:Br:I）", "system_norm": "混合卤化物钙钛矿"}
{"status": "unparseable", "value_s_cm": null, "raw": "对比表（Li0.34Nd0.55TiO3 8.00e-8 等）", "record_id": "rec_030", "doc_id": "a14c32525ff9fd940d5a048160b8e13cb68e1141f2325207fef6619e9bb97b44", "system": "各类固态电解质（LGPS, argyrodite, perovskite 等）", "system_norm": "各类固态电解质"}
{"status": "empty", "value_s_cm": null, "raw": "", "record_id": "rec_031", "doc_id": "a8619870e260235fe269d249a372156da2a409d423a3f9b91555c24f184d2578", "system": "Li6PS5X (X = Cl, Br, I)", "system_norm": "li6ps5x"}
{"status": "unparseable", "value_s_cm": null, "raw": "EIS 测量（Nyquist）", "record_id": "rec_032", "doc_id": "c5bfba643b8c1739a9db619f3f6ebdf03b07ed373f854991e015b4abda9b9a01", "system": "Li6PS5Cl", "system_norm": "li6ps5cl"}
{"status": "empty", "value_s_cm": null, "raw": "", "record_id": "rec_033", "doc_id": "c868bac8e70c8020e1724f0b7a813917b48e7c27a23f2b36218a30c5566d663f", "system": "Li6PS5Cl + FeS2 复合", "system_norm": "li6ps5cl+fes2复合"}
{"status": "unparseable", "value_s_cm": null, "raw": "离子/电子电导率分离测量", "record_id": "rec_034", "doc_id": "c87282679f38480fb314dc17d392097778ecd56ae275a831a2997c75f0405bc7", "system": "混合卤化物钙钛矿（[PbX6]4-，X=Cl/Br/I）", "system_norm": "混合卤化物钙钛矿"}
{"status": "unparseable", "value_s_cm": null, "raw": "多实验室测量值分散（中位数/均值估计）", "record_id": "rec_035", "doc_id": "c9a48b2d385088cc82660ba81afb7f1caa57001a94a5797e6d4f511d547669a9", "system": "硫代磷酸盐 SSE（多实验室交叉测量）", "system_norm": "硫代磷酸盐sse"}
{"status": "approx", "value_s_cm": 0.0085, "raw": "液态电解液 4e-3 ~ 8.5e-3 S/cm（对比基准）", "matched": "~ 8.5e-3 S/cm", "unit": "s", "prefix": "~", "record_id": "rec_036", "doc_id": "c9aa40bdd672a9308c65276974624d3af9d8815dabfe5760b4a0a1b591541ba1", "system": "SSB 综述（液态电解液基准）", "system_norm": "ssb综述"}
{"status": "empty", "value_s_cm": null, "raw": "", "record_id": "rec_037", "doc_id": "ce6a3902844ed65101df60ef88229aa57d2f247467cde8d9a4476fe6c412c6cb", "system": "argyrodite + Li 负极", "system_norm": "argyrodite+li负极"}
{"status": "approx", "value_s_cm": 0.01, "raw": "Li6+xP1-xGexS5I 从 ~1e-6 提升至 ~1e-2 S/cm", "matched": "~1e-2 S/cm", "unit": "s", "prefix": "~", "record_id": "rec_038", "doc_id": "d807ce4f417391e40d00e9bca19a5958d42995a2c3fa466b040767f18d34d8fa", "system": "氧化物 argyrodite (Li4SiO4/Li3PO4/Li2O/LiCl 混合)", "system_norm": "氧化物argyrodite"}
{"status": "exact", "value_s_cm": 4.6e-07, "raw": "Cl 1.9e-3 / Br 6.8e-3 / I 4.6e-7 S/cm", "matched": "4.6e-7 S/cm", "unit": "s", "prefix": "", "record_id": "rec_039", "doc_id": "d81c065b7c21546fbd6c45f4baa8346268e4accc1ae85098dbd1269714134e4c", "system": "Li6PS5Cl / Li6PS5Br / Li6PS5I 对比", "system_norm": "li6ps5cl/li6ps5br/li6ps5i对比"}
{"status": "empty", "value_s_cm": null, "raw": "", "record_id": "rec_040", "doc_id": "ddeb045b6a1f0a4e9a5d8fc0e0c3ad7e686351f15c3c594703eb3b52dd8c88d8", "system": "BMA-Li6PS5Cl（球磨+退火法）", "system_norm": "bma-li6ps5cl"}
{"status": "exact", "value_s_cm": 0.0048, "raw": "4.8 mS/cm", "matched": "4.8 mS/cm", "unit": "ms", "prefix": "", "record_id": "rec_041", "doc_id": "e16bc016ca781524bf28d4621d8d16bef352ee1e987e9e083075a19572310728", "system": "BH4 取代 Li-argyrodite", "system_norm": "bh4取代li-argyrodite"}
{"status": "exact", "value_s_cm": 1.85e-09, "raw": "DC 电导率 1.85e-6 mS/cm（电子部分）", "matched": "1.85e-6 mS/cm", "unit": "ms", "prefix": "", "record_id": "rec_042", "doc_id": "e1abf48800aaebb458a29ba33995426f283a9a244a9523408b4924b2659aff89", "system": "LPSC (Li6PS5Cl) 微波辅助合成 (MW-LPSC)", "system_norm": "lpsc微波辅助合成"}
{"status": "empty", "value_s_cm": null, "raw": "", "record_id": "rec_043", "doc_id": "e6980008c6c7ea35b21e88b44c8193eeeb3cd5ccc1d9d9ecd2a7e0ec2d87dabb", "system": "LiBH4-LiCl/LiBr/LiI 固溶体；LiLa(BH4)3Cl (I-43m spinel)", "system_norm": "libh4-licl/libr/lii固溶体；lila3cl"}
{"status": "empty", "value_s_cm": null, "raw": "", "record_id": "rec_044", "doc_id": "eff713f569c43b6b27ae4f844df794548892b73a2e42e7d87c9a9d4c83b49269", "system": "Li-argyrodite（分子建模综述）", "system_norm": "li-argyrodite"}
{"status": "exact", "value_s_cm": 0.0039, "raw": "Li6PS5Cl 2.4 / Cl0.75Br0.25 3.2 / Cl0.5Br0.5 3.9 mS/cm（混卤递增）", "matched": "3.9 mS/cm", "unit": "ms", "prefix": "", "record_id": "rec_045", "doc_id": "f3215781d2b273cbf7cfd08ba7af94d3043166a4ed00d579752130fbcc0f8f2a", "system": "硫化物 SSE 湿化学合成综述（含混卤 argyrodite 电导率表）", "system_norm": "硫化物sse湿化学合成综述"}
{"status": "exact", "value_s_cm": 0.00045000000000000004, "raw": "0.45 mS/cm (EIS, 10 mHz-200 kHz)", "matched": "0.45 mS/cm", "unit": "ms", "prefix": "", "record_id": "rec_046", "doc_id": "f53b27b7b521fc7a1cc6ef0c83c4987493804144a4c85af5fe8c9576da9d130a", "system": "Li6PS5Cl（Cl 掺杂）", "system_norm": "li6ps5cl"}
{"status": "unparseable", "value_s_cm": null, "raw": "Nyquist 阻抗 (σ = L/RA)", "record_id": "rec_047", "doc_id": "f6e0ebb72216dbc890514095e1097e8752434313fb42f3a892a62c1abbbedf9f", "system": "Li5+yPS5Fy；Li6PS5F0.5X0.5 (X=Cl, Br)", "system_norm": "li5+yps5fy；li6ps5f0.5x0.5"}
{"status": "unparseable", "value_s_cm": null, "raw": "卤素含量调节（Meyer-Neldel 规则）", "record_id": "rec_048", "doc_id": "f9e1579f8a880a7e9db21310052ddb0c299181dd68781de09f554fc5e649d1b5", "system": "Li6+xPS5+x(Cl/Br)1-x (0≤x≤0.85)；Li6PS5I", "system_norm": "li6+xps5+x1-x；li6ps5i"}
{"status": "unparseable", "value_s_cm": null, "raw": "位无序提升电导率最高 4 倍", "record_id": "rec_049", "doc_id": "fba5f97bd4aec41afd9b954d87e024c7e58b4400608202eaad4551074c4bfb91", "system": "Li6PS5Br", "system_norm": "li6ps5br"}
{"status": "multi", "value_s_cm": null, "raw": "0.3 mS/cm (cLPS); 1.1 mS/cm (cLiI-LPS)", "n_values": 2, "record_id": "rec_050", "doc_id": "02be1f382f1c0e09e9368a8f2ecbbd6aedade9b620e0971cc9a138e46cdddd9c", "system": "0.75Li2S-0.25P2S5 (LPS); 0.3LiI-0.7(0.75Li2S-0.25P2S5) (LiLPS)", "system_norm": "0.75li2s-0.25p2s5;0.3lii-0.7"}
{"status": "empty", "value_s_cm": null, "raw": "", "record_id": "rec_051", "doc_id": "0314b27163457cc200a9a24f56cbe38cd280e48515b712e00fedcd3af67f3b7e", "system": "Li3PS4", "system_norm": "li3ps4"}
{"status": "exact", "value_s_cm": 1e-06, "raw": "10^-6 S cm^-1", "matched": "1e-6S cm^-1", "unit": "s", "prefix": "", "record_id": "rec_052", "doc_id": "0366d0590c4d18961e28fffa6cb7a5f2d8c0651039635a510d2e8e6e986fb816", "system": "80Li2S·20P2S5; SeSx-Li3PS4", "system_norm": "80li2s·20p2s5;sesx-li3ps4"}
{"status": "empty", "value_s_cm": null, "raw": "", "record_id": "rec_053", "doc_id": "042931a570f84dd1565e959e5e0dab8aaa7e126a316348afc745c7528b84a023", "system": "K2SmP2S7", "system_norm": "k2smp2s7"}
{"status": "empty", "value_s_cm": null, "raw": "", "record_id": "rec_054", "doc_id": "04d2e77a962c0a86952cabe75eb31a0471faedb8208a2e55113b708daf4fb973", "system": "Li6.5La3Zr1.5Ta0.5O12", "system_norm": "li6.5la3zr1.5ta0.5o12"}
{"status": "empty", "value_s_cm": null, "raw": "", "record_id": "rec_055", "doc_id": "063cdea4d306003ea2e1ebf2b87a785087b8af623bd4d21f2c0851935f88fcf3", "system": "Li3PS4 (β-Li3PS4)", "system_norm": "li3ps4"}
{"status": "exact", "value_s_cm": 9e-05, "raw": "0.9e-4 S/cm", "matched": "0.9e-4 S/cm", "unit": "s", "prefix": "", "record_id": "rec_056", "doc_id": "06d0b330f2e85b0bce96847f334bdc87e96a3bd4c9f76fb6a81b1f7e5e73d95d", "system": "Li4Cu8Ge3S12", "system_norm": "li4cu8ge3s12"}
{"status": "empty", "value_s_cm": null, "raw": "", "record_id": "rec_057", "doc_id": "08ecf91f6e0d8fb799e297df33c16367b67a870a0ab6f8e69459fe4566b0d5a8", "system": "Li2.75Y0.16Er0.16Yb0.16In0.25Zr0.25Cl6 (HE-LIC)", "system_norm": "li2.75y0.16er0.16yb0.16in0.25zr0.25cl6"}
{"status": "empty", "value_s_cm": null, "raw": "", "record_id": "rec_058", "doc_id": "093993d4b394e6f26bf31248e6292f39720f7fcc39ab1780d8d9e4d70ab1c02b", "system": "Li6PS5Cl", "system_norm": "li6ps5cl"}
{"status": "exact", "value_s_cm": 1e-05, "raw": "10^-5 S·cm^-1", "matched": "1e-5S·cm", "unit": "s", "prefix": "", "record_id": "rec_059", "doc_id": "006186a9a739aa36a5e8ab810b166243d8fde9768978c6c293106dc0575b7b52", "system": "LiI-Al2O3", "system_norm": "lii-al2o3"}
{"status": "multi", "value_s_cm": null, "raw": "LPS/GMF: 1.47e-5 S/cm (22°C), 1.30e-4 S/cm (80°C); LPS: 1.37e-4 S/cm (22°C), 1.70e-3 S/cm (80°C)", "n_values": 4, "record_id": "rec_060", "doc_id": "099a2bb3b5261fc65e0d6bfe7d484312d2a10f258d61ef15faae5c06d258a751", "system": "Li3PS4", "system_norm": "li3ps4"}
{"status": "empty", "value_s_cm": null, "raw": "", "record_id": "rec_061", "doc_id": "09c7a16f465a0f3193fc71917df8786e019ea4c010582d7875447aef6e89c2e2", "system": "Li3MCl6 (M = Y, Er)", "system_norm": "li3mcl6"}
{"status": "empty", "value_s_cm": null, "raw": "", "record_id": "rec_062", "doc_id": "0a4a7b5b15e95d3fdd20d3c3fffc82fd4b02b1ad92ee437d5f7034c2a20c1889", "system": "LZSP", "system_norm": "lzsp"}
{"status": "exact", "value_s_cm": 0.00242, "raw": "2.42 mS/cm", "matched": "2.42 mS/cm", "unit": "ms", "prefix": "", "record_id": "rec_063", "doc_id": "0bb9e29b35172092c7faa5fa10189f0abe77503abdef4cf4731256e3f9916907", "system": "Na3Sb0.75As0.25S4", "system_norm": "na3sb0.75as0.25s4"}
{"status": "empty", "value_s_cm": null, "raw": "", "record_id": "rec_064", "doc_id": "0d813d526d3c572ceffc543a3f14c4e5a0af4c51cf09a89469abe3c12fce91c0", "system": "Li3PS4（合成示例）；Li7P3S11（热稳定性讨论）", "system_norm": "li3ps4；li7p3s11"}
{"status": "empty", "value_s_cm": null, "raw": "", "record_id": "rec_065", "doc_id": "0e41f9894a502ab6e51d64a01f03d3df35868f171a4d3fcfcab1b3de99b1db8a", "system": null, "system_norm": null}
{"status": "empty", "value_s_cm": null, "raw": "", "record_id": "rec_066", "doc_id": "0e4670556c367aedf7d8db09ed23608a1a58ddbd0b57132fbcdc1638a746f777", "system": null, "system_norm": null}
{"status": "empty", "value_s_cm": null, "raw": "", "record_id": "rec_067", "doc_id": "0f913fa705b2b2b9b7c954e2f3b4699e6a59446930ce4dc57481ffbd59704637", "system": "Li6PS5Cl_{1-x}F_x (LPSCl_{1-x}F_x, x = 0, 0.05, 0.3, 0.5, 0.7, 0.8, 1)", "system_norm": "li6ps5cl_{1-x}f_x"}
{"status": "empty", "value_s_cm": null, "raw": "", "record_id": "rec_068", "doc_id": "0ffcaa7f1da0a1e07b9fe74897f7dc6286ddeec86256564e8d27b3e37b9b2376", "system": "Li2S-P2S5", "system_norm": "li2s-p2s5"}
{"status": "empty", "value_s_cm": null, "raw": "", "record_id": "rec_069", "doc_id": "1080ab81f08483c08eafc3966162a3bee9ca2cfeeb2223bea22267b1264e6157", "system": "Br-doped argyrodite (Li6PS5Cl / Li6PS5Br)", "system_norm": "br-dopedargyrodite"}
{"status": "exact", "value_s_cm": 0.0132, "raw": "13.2 mS/cm", "matched": "13.2 mS/cm", "unit": "ms", "prefix": "", "record_id": "rec_070", "doc_id": "10895cf4a81a8fc23facb10904f279249d6bcbf03701b2735206ec56f5b17a0a", "system": "Li2S-P2S5-Al2S3 玻璃陶瓷 (Al掺杂LPS，如LPS7228)", "system_norm": "li2s-p2s5-al2s3玻璃陶瓷"}
{"status": "empty", "value_s_cm": null, "raw": "", "record_id": "rec_071", "doc_id": "11b51860a8983521e9f53b0653c08f5ad46a96d339e0ce669de6f91b338396e0", "system": null, "system_norm": null}
{"status": "empty", "value_s_cm": null, "raw": "", "record_id": "rec_072", "doc_id": "11bdf2f5b3cfdfc46ad3e2e55dccea2683aeb29e58e267c1a64749433aa8828a", "system": null, "system_norm": null}
{"status": "exact", "value_s_cm": 0.0003, "raw": "3 10-4S cm-1", "matched": "3e-4S cm-1", "unit": "s", "prefix": "", "record_id": "rec_073", "doc_id": "12046fbf7de82c62becd87e20e8c44c86dd9c1f271c48e4970d03ad84c477c7b", "system": "Li2S-P2S5", "system_norm": "li2s-p2s5"}
{"status": "empty", "value_s_cm": null, "raw": "", "record_id": "rec_074", "doc_id": "14000ef27f266ea38b66fb62ffb6ebd110767e44f5cec35f55f1d3b71428aec9", "system": null, "system_norm": null}
{"status": "empty", "value_s_cm": null, "raw": "", "record_id": "rec_075", "doc_id": "14a8078437a240691685bbb08cdb98fb2b91d9e7efff68f3ed0bc3383c0d1971", "system": "Li-argyrodite", "system_norm": "li-argyrodite"}
{"status": "empty", "value_s_cm": null, "raw": "", "record_id": "rec_076", "doc_id": "15d5c6ed8a839a7bfe5be3e164cbc26f43c2dea17957197522336847c1da85d2", "system": "Na6SbS5I, Na5SbS4I2, Na-P-Se-X (X=Cl, Br, I)", "system_norm": "na6sbs5i,na5sbs4i2,na-p-se-x"}
{"status": "exact", "value_s_cm": 0.002, "raw": "2 mS/cm", "matched": "2 mS/cm", "unit": "ms", "prefix": "", "record_id": "rec_077", "doc_id": "161ad777182f6da0c4c8792c2bf2e0b413a59f67c06cdf291c279c5305b467df", "system": "Li6PS5Cl", "system_norm": "li6ps5cl"}
{"status": "empty", "value_s_cm": null, "raw": "", "record_id": "rec_078", "doc_id": "184659bffc733088f1499c5426ab7582c9770ea54ba897608e0294de9aac1acd", "system": "Li6+xP1-xGexS5I", "system_norm": "li6+xp1-xgexs5i"}
{"status": "approx", "value_s_cm": 0.001, "raw": "~10^-3 S/cm", "matched": "~1e-3S/cm", "unit": "s", "prefix": "~", "record_id": "rec_079", "doc_id": "18ac5869c7fdff322accbaa5fa60abed13e4fbc700de6c1333b938b5b3b3721f", "system": "LiBH4-LiCl-P2S5 (LCPS10)", "system_norm": "libh4-licl-p2s5"}
{"status": "exact", "value_s_cm": 3.75e-05, "raw": "3.75e-5 S/cm", "matched": "3.75e-5 S/cm", "unit": "s", "prefix": "", "record_id": "rec_080", "doc_id": "18d4ed3749c706a32669fee74324993a75960461b01d3e6ce6df52e0d6cb1a14", "system": "PEO-LiTFSI", "system_norm": "peo-litfsi"}
{"status": "empty", "value_s_cm": null, "raw": "", "record_id": "rec_081", "doc_id": "1b6fb9ee2467ff4ec0c29b35696663f52e61ef141f3caf99254194321366f4a3", "system": "60Li2S·40P2S5", "system_norm": "60li2s·40p2s5"}
{"status": "multi", "value_s_cm": null, "raw": "5.4 mS/cm；烧结后 18.4 mS/cm", "n_values": 2, "record_id": "rec_082", "doc_id": "1bb30d100dc681c0a1e56e353030d5b1c9f0539accadcc1c73e84ec19e400b92", "system": "Li6+xP1-xGexS5I，具体为 Li6.6P0.4Ge0.6S5I", "system_norm": "li6+xp1-xgexs5i，具体为li6.6p0.4ge0.6s5i"}
{"status": "empty", "value_s_cm": null, "raw": "", "record_id": "rec_083", "doc_id": "1c8665d2e5d575e7453d8a87fd48f3d4d678c3b98014f8440625ffe1c3db00b2", "system": "LLZO/LLZGO", "system_norm": "llzo/llzgo"}
{"status": "multi", "value_s_cm": null, "raw": "LPSCl: 2.4e-3 S/cm; LPS: 1.2e-3 S/cm", "n_values": 2, "record_id": "rec_084", "doc_id": "1d162362557384eade37af09160bd80d3d82dd20750328a93c7852627ff96bc6", "system": "LPSCl; LPS", "system_norm": "lpscl;lps"}
{"status": "empty", "value_s_cm": null, "raw": "", "record_id": "rec_085", "doc_id": "1e7b9d5476de62796ddd61e788a04ce3df3c39b7fe39a13a8e7e0737c2113db9", "system": "Li6PS5Cl", "system_norm": "li6ps5cl"}
{"status": "empty", "value_s_cm": null, "raw": "", "record_id": "rec_086", "doc_id": "1e8a6f95697ad6ea4f972191b9cf3cbc587cd1ff999ce66d03aa00c121852ffb", "system": null, "system_norm": null}
{"status": "empty", "value_s_cm": null, "raw": "", "record_id": "rec_087", "doc_id": "1e9c7dcc2df75ace022d262b0031ee4623f46056d0a0fc8acdd02756fdbca9c7", "system": null, "system_norm": null}
{"status": "exact", "value_s_cm": 0.012, "raw": "12 mS/cm", "matched": "12 mS/cm", "unit": "ms", "prefix": "", "record_id": "rec_088", "doc_id": "1f62aa726e6dfc90af7bccadd89f010b789687a76003409aaa4e02a1a0005597", "system": "Li5.4(PS4)(S0.4Cl1.0Br0.6)", "system_norm": "li5.4"}
{"status": "geq", "value_s_cm": 0.01, "raw": ">10 mS cm^-1", "matched": ">10 mS cm^-1", "unit": "ms", "prefix": ">", "record_id": "rec_089", "doc_id": "20834403dae63bbf14290788e13d8c00dddefaefcdb5e37b857b06a85aa72335", "system": null, "system_norm": null}
{"status": "empty", "value_s_cm": null, "raw": "", "record_id": "rec_090", "doc_id": "2129f068e86b45196793bbb52c7ca41537a0b89a93f56019b5ced975c475ea0f", "system": null, "system_norm": null}
{"status": "empty", "value_s_cm": null, "raw": "", "record_id": "rec_091", "doc_id": "23b927a4cdbac785b8d9a71dff392c383fd3a25fca8a4507f999c79e20004dea", "system": "Li3YCl6", "system_norm": "li3ycl6"}
{"status": "exact", "value_s_cm": 0.0015400000000000001, "raw": "1.54 mScm^-1", "matched": "1.54 mScm^-1", "unit": "ms", "prefix": "", "record_id": "rec_092", "doc_id": "246f548f3bff21066b3128843f454073eef36c22c996934213aa95bed601e52d", "system": "Li6PS5-xOxBr (x=0.3)", "system_norm": "li6ps5-xoxbr"}
{"status": "exact", "value_s_cm": 0.00046, "raw": "2.0-4.6e-4 S/cm", "matched": "4.6e-4 S/cm", "unit": "s", "prefix": "", "record_id": "rec_093", "doc_id": "262bee5350563a4bc05c35a2f065a4a0b2cc12076b88e1b1c38587b04ca63fdc", "system": "Na3PS4", "system_norm": "na3ps4"}
{"status": "empty", "value_s_cm": null, "raw": "", "record_id": "rec_094", "doc_id": "27af8220ad8c0f2c8e7ce7fd12bc8a369d44767494c63d5cf331620e8fd9f95f", "system": "Li7P2.9Sb0.1S10.65O0.15I0.2", "system_norm": "li7p2.9sb0.1s10.65o0.15i0.2"}
{"status": "multi", "value_s_cm": null, "raw": "1 S/cm (BCC), 10^{-4} S/cm (HCP)", "n_values": 2, "record_id": "rec_095", "doc_id": "29de0bfd7f267cc9a455855a0f2fa1227f5b52ec19b6f500622e3ada0b8812c9", "system": "AgI", "system_norm": "agi"}
{"status": "empty", "value_s_cm": null, "raw": "", "record_id": "rec_096", "doc_id": "29f7473e885d10bb7ebc5cc5c1c4d9ae2a2fc5b012f014d98c15f63ebffafae3", "system": "Li4Ln[PS4]2Cl (Ln=Pr, Nd, Sm)", "system_norm": "li4ln[ps4]2cl"}
{"status": "approx", "value_s_cm": 0.01, "raw": "~10 mS/cm", "matched": "~10 mS/cm", "unit": "ms", "prefix": "~", "record_id": "rec_097", "doc_id": "2a82038eab7c66ee146623613f57ef8a3cc6905ffb321de47f2abd85ca3a35df", "system": "Li_{7-x}PS_{6-x}Cl_x (Cl-rich argyrodite)", "system_norm": "li_{7-x}ps_{6-x}cl_x"}
{"status": "exact", "value_s_cm": 0.01, "raw": "10^-4 - 10^-2 S/cm", "matched": "1e-2S/cm", "unit": "s", "prefix": "", "record_id": "rec_098", "doc_id": "2a855f19f5643fa59479d994716f8d6c639d38041db4aea4f8a20105c212ce1f", "system": "75Li2S-25P2S5", "system_norm": "75li2s-25p2s5"}
{"status": "empty", "value_s_cm": null, "raw": "", "record_id": "rec_099", "doc_id": "2bfab1d482a8fc1c011aa7881819b47a9de62bf1f97492c869190d801886e9a7", "system": "Li3InCl6 (Li3YCl6)", "system_norm": "li3incl6"}
{"status": "empty", "value_s_cm": null, "raw": "", "record_id": "rec_100", "doc_id": "2d9d6e5e90da74fa360c5be3f3774c50fd477a779039acf57bcd603885808d74", "system": null, "system_norm": null}
{"status": "exact", "value_s_cm": 1e-06, "raw": "10^-6 S/cm", "matched": "1e-6S/cm", "unit": "s", "prefix": "", "record_id": "rec_101", "doc_id": "308ef0f3c0c986e03ec59b163934a986029aae4d311aa32b72ffcb88327364f4", "system": "Li6PS5X (X=Cl, Br, I)", "system_norm": "li6ps5x"}
{"status": "empty", "value_s_cm": null, "raw": "", "record_id": "rec_102", "doc_id": "311a1de9f1c6be1df1227fdd275ba39d73be495226e57be937cef905e51cbdb3", "system": "argyrodite-type sulfide solid electrolytes", "system_norm": "argyrodite-typesulfidesolidelectrolytes"}
{"status": "exact", "value_s_cm": 0.001, "raw": "10^-3 S/cm", "matched": "1e-3S/cm", "unit": "s", "prefix": "", "record_id": "rec_103", "doc_id": "31e7eec86d662abefd622d037e206da132aa44afd571a7b4e73dc616e98b1648", "system": null, "system_norm": null}
{"status": "empty", "value_s_cm": null, "raw": "", "record_id": "rec_104", "doc_id": "339d9c35807de1d95f21fad2348e2819c99c97e85f25949966bbefa49edc2cf2", "system": "Li3InCl6", "system_norm": "li3incl6"}
{"status": "empty", "value_s_cm": null, "raw": "", "record_id": "rec_105", "doc_id": "3497ffbd70c41585ba6913378444ad329760858ed49bd0ee513660c4d9e39deb", "system": "LiBH4/SiO2 (nanoconfined)", "system_norm": "libh4/sio2"}
{"status": "empty", "value_s_cm": null, "raw": "", "record_id": "rec_106", "doc_id": "34f487c3eea15e667cdcef0c71cdc8643f6069427468cdb8aac7a63408e8ccea", "system": null, "system_norm": null}
{"status": "exact", "value_s_cm": 0.006110000000000001, "raw": "6.11 mS cm-1", "matched": "6.11 mS cm-1", "unit": "ms", "prefix": "", "record_id": "rec_107", "doc_id": "354a06c22faf3521a276641eef27112637e073fc372fee59d95d36d742a0704e", "system": "Li6PS5Cl", "system_norm": "li6ps5cl"}
{"status": "exact", "value_s_cm": 0.006900000000000001, "raw": "6.9 mS/cm", "matched": "6.9 mS/cm", "unit": "ms", "prefix": "", "record_id": "rec_108", "doc_id": "36f3734743d2ca0ef59e574a0e10ec6456d3c555a96f5d51cf0172a27d4a7af8", "system": "Li5.5PS4.5Cl1.5 (LPSCl)", "system_norm": "li5.5ps4.5cl1.5"}
{"status": "geq", "value_s_cm": 0.01, "raw": ">10 mS cm^-1", "matched": ">10 mS cm^-1", "unit": "ms", "prefix": ">", "record_id": "rec_109", "doc_id": "37ad8fb391d0ec5541ce349a64da9d36ef81afc864d9d34e39c7de412677bacb", "system": "Li6PS5Cl", "system_norm": "li6ps5cl"}
{"status": "empty", "value_s_cm": null, "raw": "", "record_id": "rec_110", "doc_id": "37de9d86ca8ee0365a29bd4eed235b6635dc0d4d8e891d79b587567e03f864bd", "system": "Li2-2xMgxS (0≤x≤0.2)", "system_norm": "li2-2xmgxs"}
{"status": "multi", "value_s_cm": null, "raw": "9 mS/cm (Li6-xPS5-xCl1+x, x=0.5, 文献); 4.13 mS/cm (Li6-xPS5-xBr1+x, 文献)", "n_values": 2, "record_id": "rec_111", "doc_id": "38467db3c9fb28dd34f9fd8aa38c647902e1e8e1293989b1d82be3e5cb3017c2", "system": "Li6-xPS5-xBr1+x", "system_norm": "li6-xps5-xbr1+x"}
{"status": "multi", "value_s_cm": null, "raw": "5.4 mS/cm (LGPS); 5.7 mS/cm (LGPS-Al2O3 97:3); 4.8 mS/cm (LGPS-Al2O3 90:10); 4.9 mS/cm (LGPS-Al2O3 70:30)", "n_values": 4, "record_id": "rec_112", "doc_id": "389d4559025d7f482b62cb38fd85b5f36bc0f08ec975e48ad349ce55db80d22a", "system": "Li10GeP2S12（LGPS）及Li10GeP2S12-Al2O3复合材料", "system_norm": "li10gep2s12及li10gep2s12-al2o3复合材料"}
{"status": "empty", "value_s_cm": null, "raw": "", "record_id": "rec_113", "doc_id": "3a2e2b34e788dce67d1b3026275a761cf174f6abc758498c43e5c9439da53e32", "system": null, "system_norm": null}
{"status": "exact", "value_s_cm": 0.00046, "raw": "0.46 mS cm-1", "matched": "0.46 mS cm-1", "unit": "ms", "prefix": "", "record_id": "rec_114", "doc_id": "3c7a3186a68af35823a88f06b6eb5f5beae22e8fd9fc82dfa069f89e4816902f", "system": "LLZO", "system_norm": "llzo"}
{"status": "empty", "value_s_cm": null, "raw": "", "record_id": "rec_115", "doc_id": "3d48cec175f5f347932733ab86b68571509956bf86cd77f77d313db8540f5ead", "system": "75Li2S·15P2S5·10B2S3", "system_norm": "75li2s·15p2s5·10b2s3"}
{"status": "empty", "value_s_cm": null, "raw": "", "record_id": "rec_116", "doc_id": "3d502000f631abf1ce97e8df93de263728f5cde69d27a52cd6911b029aba4003", "system": "Li4-2xMgxP2S6", "system_norm": "li4-2xmgxp2s6"}
{"status": "empty", "value_s_cm": null, "raw": "", "record_id": "rec_117", "doc_id": "3e385c7100bcc9890759e28dc7e6996ff88f4f0979ea74409c6a902931716902", "system": null, "system_norm": null}
{"status": "multi", "value_s_cm": null, "raw": "2.8 mS/cm (初始), 1.3 mS/cm (anisole处理后)", "n_values": 2, "record_id": "rec_118", "doc_id": "3f8ef15308f73b27f7f005d2af8a612750a79fee8dbdf750536154e3577fcb27", "system": "Li7SiPS8", "system_norm": "li7sips8"}
{"status": "empty", "value_s_cm": null, "raw": "", "record_id": "rec_119", "doc_id": "3ff6339c81c6895d52ee6c76481ccf89771a8d78ca6b9e58acda9b7aeaa8db3a", "system": null, "system_norm": null}
{"status": "empty", "value_s_cm": null, "raw": "", "record_id": "rec_120", "doc_id": "420e8e3a3c831b7b01da9b335993640a239756b0fdcd23fc82bf90ba906f177c", "system": "PEO-Al2O3", "system_norm": "peo-al2o3"}
{"status": "empty", "value_s_cm": null, "raw": "", "record_id": "rec_121", "doc_id": "4251446141981b3541c2393b6b4c0b68464bb545091f078d4f58a394cdf97846", "system": "Li6.25P0.75Ge0.25S5I", "system_norm": "li6.25p0.75ge0.25s5i"}
{"status": "empty", "value_s_cm": null, "raw": "", "record_id": "rec_122", "doc_id": "42978389c47cf96026552c72984c9a5528f9e088181302fb7a06482afb839080", "system": "Li5.4PS4.4Cl1.6", "system_norm": "li5.4ps4.4cl1.6"}
{"status": "exact", "value_s_cm": 0.002, "raw": "2×10^-3 S cm^-1", "matched": "2e-3 S cm^-1", "unit": "s", "prefix": "", "record_id": "rec_123", "doc_id": "42c0cb805c4eb6d1ca62502ba992879191323d9cc5088778451ef5709cb583b9", "system": null, "system_norm": null}
{"status": "empty", "value_s_cm": null, "raw": "", "record_id": "rec_124", "doc_id": "430c4c418acd69e185135e28ce1bb273d8f273bfa02e9ee81688e422d55f8611", "system": null, "system_norm": null}
{"status": "exact", "value_s_cm": 2.62e-05, "raw": "2.62 × 10-5 S cm-1", "matched": "2.62e-5 S cm-1", "unit": "s", "prefix": "", "record_id": "rec_125", "doc_id": "43e6c9ebacca510695c61462a6247ce85bf6e14f1ebaa6edfaf0966905778a14", "system": null, "system_norm": null}
{"status": "empty", "value_s_cm": null, "raw": "", "record_id": "rec_126", "doc_id": "445736c7aabf84e11a38154ad59dc789a54e3e7708f8dbd59d167650f7a3a0bc", "system": null, "system_norm": null}
{"status": "empty", "value_s_cm": null, "raw": "", "record_id": "rec_127", "doc_id": "4610935df1e5b8d2378e953913c834a77185988491e4d6c66c4d7546295e6697", "system": null, "system_norm": null}
{"status": "multi", "value_s_cm": null, "raw": "10^-4-10^-3 S cm^-1 (x=0.5-0.8); 7 mS cm^-1 (Li10SnP2S12); 23 mS cm^-1 (Li10SiP2S12, AIMD预测)", "n_values": 3, "record_id": "rec_128", "doc_id": "46840ec9642313837ef18ac6598d418534417b22ba497d41de9f32e08a1dd819", "system": "Li1+2xZn1-xPS4; Li10SnP2S12; Li10SiP2S12", "system_norm": "li1+2xzn1-xps4;li10snp2s12;li10sip2s12"}
{"status": "exact", "value_s_cm": 0.000304, "raw": "0.304 mS cm-1", "matched": "0.304 mS cm-1", "unit": "ms", "prefix": "", "record_id": "rec_129", "doc_id": "47e4504509b0db6854b9e9bdf5957e67d0bc197c9e6e84d1a1f500fda5a1f853", "system": "Na3SbP0.4xS4-xOx (0<x≤0.5)", "system_norm": "na3sbp0.4xs4-xox"}
{"status": "empty", "value_s_cm": null, "raw": "", "record_id": "rec_130", "doc_id": "4802f488566cd49c41bd9f5d5653b95b8175ddac9321149e22f5ffdecb52dcab", "system": "Li3PS4; Li7P3S11; Li6PS5Cl; Li4SnS4; LiSiPSCI", "system_norm": "li3ps4;li7p3s11;li6ps5cl;li4sns4;lisipsci"}
{"status": "empty", "value_s_cm": null, "raw": "", "record_id": "rec_131", "doc_id": "48c77e4b420569dbfca99291658875f1c2d078d5b378d7936614f49b3cfc83ab", "system": "Li6PS5Cl", "system_norm": "li6ps5cl"}
{"status": "empty", "value_s_cm": null, "raw": "", "record_id": "rec_132", "doc_id": "48e91cdc1fe0eaf17d0eb0102f16a3146a0ba39c67ace385ef228f3456207c53", "system": "Li6PS5Cl, Li6PS5Cl0.5Br0.5, Li6PS5Br", "system_norm": "li6ps5cl,li6ps5cl0.5br0.5,li6ps5br"}
{"status": "empty", "value_s_cm": null, "raw": "", "record_id": "rec_133", "doc_id": "4a6d2a6ccc1c82098f60640406f6c4f391f9e7b79b424c61dd444f100018507e", "system": "Li3PS4", "system_norm": "li3ps4"}
{"status": "exact", "value_s_cm": 0.0001, "raw": "4.1×10^{-4} S cm^{-1}", "matched": "1e-4 S cm", "unit": "s", "prefix": "", "record_id": "rec_134", "doc_id": "4a805893ce5d55be04d78ace1290e30490b7129d078843f5bc0a21a87ea75a3b", "system": "0.4LiI·0.6Li4SnS4", "system_norm": "0.4lii·0.6li4sns4"}
{"status": "empty", "value_s_cm": null, "raw": "", "record_id": "rec_135", "doc_id": "4b7fbb942a1c7c2ff7b03592c5bd9da981d1cf98330ef1410d34770b5252d2a9", "system": null, "system_norm": null}
{"status": "exact", "value_s_cm": 0.00016700000000000002, "raw": "0.167 mS/cm", "matched": "0.167 mS/cm", "unit": "ms", "prefix": "", "record_id": "rec_136", "doc_id": "4b8407b2e8b43ff663f0c0468a3813a789a8e8fc433873713ef19ff37324e1fc", "system": "Li3PS4", "system_norm": "li3ps4"}
{"status": "empty", "value_s_cm": null, "raw": "", "record_id": "rec_137", "doc_id": "4cb4b47a63dea1d4902389e5c7d5ecdf0ae732db7c6e19e0e0d867c194199653", "system": "Li6PS5Cl", "system_norm": "li6ps5cl"}
{"status": "leq", "value_s_cm": 1e-07, "raw": "< 10^-7 S/cm", "matched": "< 1e-7S/cm", "unit": "s", "prefix": "<", "record_id": "rec_138", "doc_id": "4d89de431cbc7e635e33689a47ee8e67d693bc6609913f975efe92e523149241", "system": "Li6PS5Cl", "system_norm": "li6ps5cl"}
{"status": "exact", "value_s_cm": 0.003, "raw": "3.0e-3 S/cm", "matched": "3.0e-3 S/cm", "unit": "s", "prefix": "", "record_id": "rec_139", "doc_id": "4e50d3396a6523687648a9608c509dbc21f15a4d534c4b023d6063cdf9c132f2", "system": "Li10GeP2S12", "system_norm": "li10gep2s12"}
{"status": "empty", "value_s_cm": null, "raw": "", "record_id": "rec_140", "doc_id": "4e841031f59c21c0f19ba9588880dab14a8e7e660d8d83cb64dba1b0b02b8f08", "system": "Li6PS5X", "system_norm": "li6ps5x"}
{"status": "empty", "value_s_cm": null, "raw": "", "record_id": "rec_141", "doc_id": "10a68d5fe90e572da7765a67a9532269f4f55e2a4dfcb528c704003f20ec4a36", "system": "75Li2S-22P2S5-3Li2SO4; 0.4LiI-0.6Li4SnS4", "system_norm": "75li2s-22p2s5-3li2so4;0.4lii-0.6li4sns4"}
{"status": "exact", "value_s_cm": 0.0017, "raw": "1.7e-3 S/cm", "matched": "1.7e-3 S/cm", "unit": "s", "prefix": "", "record_id": "rec_142", "doc_id": "2c624bac61b441c1c53eb3b5d73aefe8b2ffe9d6dd1ca926a13b2d8bdaa9a5e9", "system": "Li2S-B2S3-LiI", "system_norm": "li2s-b2s3-lii"}
{"status": "empty", "value_s_cm": null, "raw": "", "record_id": "rec_143", "doc_id": "3c2204505b349fdde1401ce4c37382c463d86df5f8e90142601dab3a83c6e388", "system": "Li3PS4", "system_norm": "li3ps4"}
{"status": "multi", "value_s_cm": null, "raw": "8.8 × 10^-9 S cm^-1 (100°C干燥); 2.8 × 10^-7 S cm^-1 (180°C干燥); 2.5 × 10^-9 S cm^-1 (220°C热处理)", "n_values": 3, "record_id": "rec_144", "doc_id": "469ce1bde7a914138fb5a0c9f8c5b4b452430794b925de9cecc98e23d3d0aaf1", "system": "50Li2S:50P2S5", "system_norm": "50li2s:50p2s5"}
{"status": "exact", "value_s_cm": 0.0067, "raw": "6.70 mS cm^-1", "matched": "6.70 mS cm^-1", "unit": "ms", "prefix": "", "record_id": "rec_145", "doc_id": "5004509a6bc18559c718cd2ba7f43a980a8fb6be90f4b0c97c053d764443c9ec", "system": "Li5.5PS4.23O0.27Cl0.89Br0.61", "system_norm": "li5.5ps4.23o0.27cl0.89br0.61"}
{"status": "exact", "value_s_cm": 0.0015, "raw": "1.5×10^-3 S/cm", "matched": "1.5e-3 S/cm", "unit": "s", "prefix": "", "record_id": "rec_146", "doc_id": "501d88c46af316ecc76550029476f76a2758c2acb4e99117f4a0726e0bc3f149", "system": "Li7P3S11", "system_norm": "li7p3s11"}
{"status": "empty", "value_s_cm": null, "raw": "", "record_id": "rec_147", "doc_id": "5063fea4263b8e6b5aa7d06d719622f634ace87ccd082ac7117805f74d02b969", "system": null, "system_norm": null}
{"status": "empty", "value_s_cm": null, "raw": "", "record_id": "rec_148", "doc_id": "51f2d8b9d6a47c47fac14c7a3a30c2d1b63137c4fd9990f6a1a4a2b374582dbb", "system": "Li6PS5Cl", "system_norm": "li6ps5cl"}
{"status": "empty", "value_s_cm": null, "raw": "", "record_id": "rec_149", "doc_id": "53e3c8805ffe9241ed94e52b5a563f546548c28a2041b686de77b20aab11d9c4", "system": "LLZO", "system_norm": "llzo"}
{"status": "empty", "value_s_cm": null, "raw": "", "record_id": "rec_150", "doc_id": "54599c5a4dccd6a3fb6268c8f225eab58cca6286c2fb0fe934389531092937c7", "system": "Li6.5[P0.25Si0.25Ge0.25Sb0.25]S5I", "system_norm": "li6.5[p0.25si0.25ge0.25sb0.25]s5i"}
{"status": "exact", "value_s_cm": 0.00102, "raw": "1.02E-03 S cm-1", "matched": "1.02E-03 S cm-1", "unit": "s", "prefix": "", "record_id": "rec_151", "doc_id": "54927cf234bc28c4b59fb4647ca1bf475a63ef1d9bfc0f39a6ae03e9392d0837", "system": "Li6PS5CN", "system_norm": "li6ps5cn"}
{"status": "empty", "value_s_cm": null, "raw": "", "record_id": "rec_152", "doc_id": "56a6f13c2e9e0cfbe02729f6b6d52515927928ff3974e3499cc7e698cc51f3ec", "system": "Li7P3S11", "system_norm": "li7p3s11"}
{"status": "empty", "value_s_cm": null, "raw": "", "record_id": "rec_153", "doc_id": "571c4aaa1bfcc3db16faa7f0cf09f81d80f4c237f511b27652792402257174d0", "system": "70Li2S·(30-x)P2S5·xP2O5 (x=0,3,10)", "system_norm": "70li2s·p2s5·xp2o5"}
{"status": "empty", "value_s_cm": null, "raw": "", "record_id": "rec_154", "doc_id": "5724e431cd68f5c8f9b302ca625edaa4da8525943611086b20ae3732c09d1082", "system": "CsSnCl3 / CsSn0.9In0.067Cl3", "system_norm": "cssncl3/cssn0.9in0.067cl3"}
{"status": "empty", "value_s_cm": null, "raw": "", "record_id": "rec_155", "doc_id": "572c9767eda01a38dccff600d5c9ec741169a7c8d7f3397deeae25611c0fa503", "system": "Li6PS5Cl", "system_norm": "li6ps5cl"}
{"status": "empty", "value_s_cm": null, "raw": "", "record_id": "rec_156", "doc_id": "57ef2ef50741af3ffac853a7c9a5e67b38923041e9dbee5a9e90a40fb278fd0e", "system": "Li6PS5Br", "system_norm": "li6ps5br"}
{"status": "multi", "value_s_cm": null, "raw": "1.20e-4 S/cm（CM-3，室温）；1.02e-1 S/cm（CM-5）", "n_values": 2, "record_id": "rec_157", "doc_id": "580e1565b26a4e45c8e3500d172e93de56f33a680ecbc2a06fbbd1bb5e469707", "system": "Li6PS5Cl", "system_norm": "li6ps5cl"}
{"status": "empty", "value_s_cm": null, "raw": "", "record_id": "rec_158", "doc_id": "599bbf93274a620d204f2e28bb94f451d7a3cd458dcbe1b3faac508125961f71", "system": "Li6PS5Cl", "system_norm": "li6ps5cl"}
{"status": "exact", "value_s_cm": 0.0011, "raw": "1.1 mS/cm", "matched": "1.1 mS/cm", "unit": "ms", "prefix": "", "record_id": "rec_159", "doc_id": "5a99128fc37697063742d8b9aba8ce3abb4854c607948248183b610afd8c2d82", "system": "Li6+xP1-xSixS5I (Si-doped Li6PS5I)", "system_norm": "li6+xp1-xsixs5i"}
{"status": "empty", "value_s_cm": null, "raw": "", "record_id": "rec_160", "doc_id": "5b6c9efa6450edb01cb1b737051c942e7ba822595fcdd046b5fae1589325fbab", "system": "Li-In合金（Li0.5In/LiIn/Li13In3）和Li-Sn合金（Li2Sn5/LiSn/Li17Sn4）", "system_norm": "li-in合金和li-sn合金"}
