Repository: LC-di-yan/material-science-discovery-agent

File: data/02_knowledge/passages.jsonl (part 1 of 3)
{"doc_id": "04bd3d1ffcaefea8a1354da8fe87fe84f194e480e2e3273eb27cc103669848c3", "title": "substitutional disorder: structure and ion dynamics of the argyrodites li\r              <sub/>6</sub>\r              ps\r              <sub/>5</sub>\r              cl, li\r              <sub/>6</sub>\r              ps\r              <sub/>5</sub>\r              br and li\r              <sub/>6</sub>\r              ps\r              <sub/>5</sub>\r              i", "method_passage": "The Li argyrodites $\\mathrm{Li}_6\\mathrm{PS}_5\\mathrm{X}$ , with the compositions shown in Fig. 2b), have been prepared by mixing stoichiometric amounts of of $\\mathrm{Li}_2\\mathrm{S}$ (Sigma-Aldrich $\\geq 99.98\\%$ ), $\\mathrm{P}_2\\mathrm{S}_5$ (Honeywell Fluka $\\leq 99\\%$ ) and LiCl (Sigma-Aldrich, anhydrous, $99\\%$ ), LiBr (Sigma-Aldrich, anhydrous, $99.98\\%$ ) and LiI (Sigma-Aldrich, $99.9\\%$ ).\nThe starting compounds were mechanically milled using a high-energy planetary ball mill (Fritsch Pulverisette 7 Premium line) at a rotation speed of $400~\\mathrm{rpm}$ for 4 hours (15 min milling; 15 min pause). Milling was carried out using $\\mathrm{ZrO}_2$ beakers (45 ml) filled with 180 balls ( $\\mathrm{ZrO}_2$ , 5 mm in diameter). Afterwards the mixtures were uniaxially pressed (0.4 tons) into pellets with a diameter of $5\\mathrm{mm}$ , filled into quartz ampoules and sealed under vacuum. The ampules were preheated at $573\\mathrm{K}$ under dynamic vacuum to remove traces of water.", "property_passage": "Finally, we will quantitatively compare jump rates $\\tau^{-1}$ from NMR with electrical relaxation rates from impedance and conductivity spectroscopy. Using the Nernst-Einstein equation[84] we can convert $\\sigma^{\\prime}$ into diffusion coefficients and, thus, jump rates. The easiest way, being also independent of any relaxation model, is to determine jump rates $\\tau^{-1}$ at the temperatures where the NMR relaxation rate peaks show up. With the conditions $\\tau_{c}\\omega_{1(\\rho)} = 1(0.5)$ , valid at $T_{\\mathrm{max}}$ , and the jump distances $\\ell$ obtained from XRD we estimated diffusion coefficients according to the Einstein-Smoluchowski relation[84] for 3D diffusion\nBesides LGPS, Deiseroth and co-workers introduced Li-containing argyrodite-type $\\mathrm{Li}_6\\mathrm{PS}_5\\mathrm{X}$ ( $\\mathrm{X} = \\mathrm{Cl}$ , Br, I).<sup>31</sup> The crystal structure is shown in Fig. 1; the possible Li exchange processes are illustrated as well. As an example, the ionic conductivity of $\\mathrm{Li}_6\\mathrm{PS}_5\\mathrm{Br}$ and $\\mathrm{Li}_6\\mathrm{PS}_5\\mathrm{Cl}$ is reported to range from $10^{-3}\\mathrm{S/cm}$ to $10^{-2}\\mathrm{S/cm}$ depending on the preparation technique that", "text_len": 102623}
{"doc_id": "0a424f4ade1aae56526ba65243c9bacd2188bdc9cdd1c39abca2f6130d25beea", "title": "facile synthesis toward the optimal structure-conductivity characteristics of the argyrodite li<sub>6</sub>ps<sub>5</sub>cl solid-state electrolyte", "method_passage": "Currently, the most commonly used method to prepare Li-argyrodites is high-energy mechanical milling for long durations (Li $_2$ S, P $_2$ S $_5$ , and LiCl/Br/I at >500 rpm for >10 h) followed by annealing (550 °C for Li $_6$ PS $_5$ Cl and 300 °C for Li $_6$ PS $_5$ Br). $^{13-14}$ However, this route is less efficient being time and energy intensive due to the high rotation speeds and long milling durations required. Additionally, with this synthesis route, it is difficult to obtain homogenous materials reproducibly because of the high-speed milling process involved.\nTo prepare a homogeneous mixture, the precursor materials (Li $_2$ S, P $_2$ S $_5$ , and LiCl) were mixed and ball-milled at a low rotation speed of 110 rpm for 1 h. The obtained mixture was then sealed in a several quartz tubes, each of which was annealed at a different temperature", "property_passage": "To demonstrate the lithium sites and diffusion pathways in $\\mathrm{Li}_6\\mathrm{PS}_5\\mathrm{Cl}$ , density functional theory (DFT) molecular dynamics (MD) simulations were performed similar to previous research<sup>19</sup>, the results of which are shown in Figure 2(b-c). The cage like diffusion connecting the 48h sites is clearly recognized where the inter-cage diffusion was previously reported to limit the macroscopic diffusion.\nFirst, due to the improved room temperature Li-ion conductivity of the SSM- $\\mathrm{Li}_6\\mathrm{PS}_5\\mathrm{Cl}$ prepared by the present synthesis route, which is supported by both the temperature dependent AC impedance and ${}^{7}\\mathrm{Li}$ spin-lattice relaxation NMR measurements described in the previous section. Second, introducing Lil will enhance the Li-ion conductivity of the cathode material, $^{29}$ as shown in Figure 5(c). After the introduction of $20\\%$ (mol) of Lil, the lithium ion conductivity of the cathode is improved and its activation energy is decreased.", "text_len": 61747}
{"doc_id": "109e05f02567c99011a35120d27fa1a5317f89166501e905b240747fd18e86f8", "title": "synthesis of high ionic conductivity li6ps5cl solid electrolyte by second sintering process", "method_passage": "Reagent-grade $\\mathrm{Li}_2\\mathrm{S}$ (Macklin, $99.9\\%$ ), $\\mathrm{P}_2\\mathrm{S}_5$ (Macklin, $99\\%$ ), and LiCl (Aladdin, $99\\%$ ) were used as starting materials. All processes were finished in a glove box filled with argon $(\\mathrm{H}_2\\mathrm{O}, \\mathrm{O}_2 < 0.1\\,\\mathrm{ppm})$ . The total weight of the starting mixture was approximately $1.9\\,\\mathrm{g}$ with a suitable stoichiometric ratio.\nCurrently, the preparation process mentioned on $\\mathrm{Li_6PS_5Cl}$ solid electrolyte is mostly about high energy mechanical ball milling, solid-state sintering, and solution process. Kazuhiro [20] used the high-energy ball milling process to directly synthesize $\\mathrm{Li_6PS_5Cl}$ solid electrolyte, which obtained $1.3\\times 10^{-3}\\mathrm{Scm}^{-1}$ ionic conductivity at room temperature without sintering process.", "property_passage": "Argyrodite-type solid electrolyte have attracted great attention due to its high ionic conductivity and stability to lithium anode. In this experiment, argyrodite-type $\\mathrm{Li_6PS_5Cl}$ was prepared by the solid-state method. The $\\mathrm{Li_6PS_5Cl}$ solid electrolyte prepared by the solid-state sintering process has more pore and defects, resulting in lower ion conductivity of the electrolyte. The highest ionic conductivity was only $9.58\\times 10^{-4}\\mathrm{Scm}^{-1}$ . In order to decrease the defects in the $\\mathrm{Li_6PS_5Cl}$ , a new type of second sintering process is used.\nCubic phase with high ionic conductivity is stabilized when the halogen atoms partly replace the S[6], the ionic conductivity of $\\mathrm{Li_6PS_5Cl}$ [7] and $\\mathrm{Li_6PS_5Br}$ [8] reached $1 \\times 10^{-3} \\mathrm{~S~cm}^{-1}$ , for $\\mathrm{Li_6PS_5I}$ , due to the large ion radius of $\\mathrm{I}^{-}$ , the degree of ion mixing in the system rapidly decrease, the transmission path of $\\mathrm{Li}^{+}$ is limited thus result in the low ion conductivity of $\\mathrm{Li_6PS_5I} (\\sim 10^{-6} \\mathrm{~S~cm}^{-1})$ [9-11], it can be improved by the doping of some cations such as", "text_len": 21389}
{"doc_id": "128e584150ccf99a266b5b599e21b0bdc953b1d52647abdfcd0cfbaf05565232", "title": "nmr investigations of crystalline and glassy solid electrolytes for lithium batteries: a brief review", "method_passage": "Figure 2 shows both the activation energy and ionic conductivity of the glass as a function of $\\mathrm{SiO}_2$ content. Initially, the $x = 0$ glass revealed a significant amount of crystalline LiI ( $\\sim 28\\mathrm{wt}\\%$ ), which may account for the lower conductivity. However, small amounts of silica ( $0\\leq x\\leq 0.25$ ) drastically improve the solvation of LiI, and between $0.25\\leq x\\leq 0.75$ , all of the LiI is dissolved into the glass matrix. Past $x = 0.75$ , however, the solubility limit of LiI and $\\mathrm{SiO}_2$ is reached and it begins to recrystallize. Additionally, the ionic conductivity of LIBOSS peaks at a silica content of $0.25(2\\mathrm{mS / cm})$ , but decreases and remains steady at higher $x$ , until dropping at $x = 0.75$ , when the LiI crystallizes.\nThe lithium environment can also give insight into the nature of the $\\mathrm{Li^{+}}$ ion mobility. At $x = 0$ , the ${}^{7}\\mathrm{Li}$ spectra shows a sharp peak at $-4.5~\\mathrm{ppm}$ , corresponding to LiI, with a broad peak near 0 ppm corresponds to a distribution of Li in proximity to nonbridging sulfur (in $x = 0$ ) or a mixture of sulfur/oxygen ( $x = 0.25, 0.5$ ). The solubility of LiI greatly increases with increasing Si content, leading to a significantly reduced, albeit nonzero signal intensity in the corresponding peak. The inability of XRD to detect this small amount of LiI suggests the existence of nanoaggregates, which would still hinder the ionic conductivity.", "property_passage": "Comparing these activation energies with those found from conductivity measurements shows that conductivity-measured energies are consistently lower than their NMR-derived counterparts. The authors proposed that conductivity measurements were unable to detect below a certain threshold activation energy. Proposing an NMR-based model using the gaussian energy distribution, they calculated the threshold activation energy to be in agreement with conductivity measurements, underscoring the utility of the model.\nThe measured single crystal diffusion coefficients from NMR were on the order of $10^{-13}\\mathrm{m}^2/\\mathrm{s}$ , which agrees with earlier works on similar LLZTO materials. A clear discrepancy appeared upon comparison of NMR diffusion and EIS-calculated diffusion. Computing the Haven ratio, which is simply the ratio of NMR diffusion to EIS diffusion, to be 0.4, this discrepancy is thought to be due to correlated Li ion motion in the material, rather than pure Brownian motion [75].", "text_len": 59516}
{"doc_id": "1bf98794b618a273e142b33ef837c9d924c38a7c22e4cae7620c8fb26f550e8a", "title": "solid-state electrolytes for lithium-ion batteries: fundamentals, challenges and perspectives", "method_passage": "Initial research into ion transport systems was mainly focused on bulk properties; however, researchers soon realized that boundary layers are fundamentally connected with significant impact on ionic conduction properties in which Liang et al. reported in 1973 that two-phase $\\mathrm{LiI - Al_2O_3}$ possessed unusually high ionic conductivity in comparison with single-phase LiI. Since this study, serious research has been conducted into these solid electrolytes (referred to as \"composite electrolytes\" or \"heterogeneous electrolytes\") with Wagner et al. making significant contributions.\nThe mechanism of $\\mathrm{Li^{+}}$ transport in LiRAP has also been investigated by Zhang et al. [33], in which phase diagrams and electronic structure calculations proved that antiperovskites $(\\mathrm{Li}_{3}\\mathrm{OCl},\\mathrm{Li}_{3}\\mathrm{OBr}$ and their mixed composite $\\mathrm{Li}_3\\mathrm{OCl}_{0.5}\\mathrm{Br}_{0.5})$ were thermodynamically metastable but electrochemically stable. Furthermore, ab initio molecular dynamic simulations were conducted and revealed that increased structural disorders and Li vacancies can lead to enhanced $\\mathrm{Li^{+}}$ diffusion. Despite these results, however, the mechanism of Li-rich anti-perovskites remains a muchdebated topic and further studies are needed to address this issue.", "property_passage": "[56] also reported that tetrahedrally coordinated Li1 (16h) and Li3 (8f) sites were responsible for ionic conduction and formed a 1D tetrahedral chain along the $c$ direction whereas the octahedrally coordinated Li2 sites were not available for $\\mathrm{Li^{+}}$ diffusion, suggesting that $\\mathrm{Li^{+}}$ diffusion paths along the $c$ axis were better for $\\mathrm{Li^{+}}$ diffusion than that in the $ab$ plane (reflecting only weak anisotropy of $\\mathrm{Li^{+}}$ diffusion) with the thermodynamic stability being studied by using ab initio methods.\nAnd according to topo-structural analyses, the Li-ion conductivity of the $\\mathrm{Li}_4\\mathrm{PS}_4\\mathrm{I}$ was $\\sim 1.2\\times 10^{-4}$ S cm $^{-1}$ and based on recent calculations, a higher conductivity $>10^{-2}$ S cm $^{-1}$ is attainable [68].", "text_len": 101743}
{"doc_id": "2449286b236b9cec88d2db9980f9713f528aeacea3bca3d409988d468f1f1fab", "title": "new family of argyrodite thioantimonate lithium superionic conductors", "method_passage": "A simple approach based on mixing and heating of the precursors was used. Stoichiometric amounts of $\\mathrm{Li}_2\\mathrm{S}$ (99.98%), $\\mathrm{P}_2\\mathrm{S}_5$ (99%), $\\mathrm{Sb}_2\\mathrm{S}_3$ (99.995%), Si (99%), $\\mathrm{GeS}_2$ (Kojundo, 99.99%), $\\mathrm{SnS}_2$ (Kojundo, >99.9%), S (99.98%) and LiI (99.9%) (the source was Sigma-Aldrich unless otherwise stated) were mixed together in an agate mortar at the targeted ratio, and 5 wt% excess sulfur was added to fully oxidize Si and $\\mathrm{Sb}_2\\mathrm{S}_3$ .\nAll solid solution phases exhibit very minor fractions of LiI and $\\mathrm{Li}_2\\mathrm{S}$ (Fig. 1a). While the tiny $\\mathrm{Li}_2\\mathrm{S}$ peak exhibits almost no change, the intensity of the LiI peaks increases with increasing $\\mathrm{Si}^{4 + }$ content, which correlates with I- deficiency in the high-Si compositions as revealed by single crystal diffraction (see below). The argyrodite peaks shift to smaller $d$ spacing with increasing $\\mathrm{Si}^{4 + }$ content (Fig. 1a), because of substitution of $\\mathrm{Sb}^{5 + }$ with the", "property_passage": "Li3(48h) tetrahedra with a presumed low activation energy barrier $^{57}$ - connects the $\\mathrm{Li^{+}}$ cages in the unit cell and should also favor macroscopic long-range Li ion diffusion (superionic conductivity). These high-energy interstitial sites for diffusion indicate the existence of local minima with no strongly preferred positions which leads to an overall lowering of the activation energy. $^{58,59,60,61}$ A similar principle was identified in Li-stuffed garnets.\nThe additional, delocalized Li-ion density is located in new high energy lattice sites that provide intermediate interstitial positions (local minima) for $\\mathrm{Li}^{+}$ diffusion and activate concerted ion migration, leading to a low activation energy of $0.25\\mathrm{eV}$ . Excellent room temperature ionic conductivity of $14.8\\mathrm{mS}\\cdot\\mathrm{cm}^{-1}$ is exhibited for cold-pressed pellets - up to $24\\mathrm{mS}\\cdot\\mathrm{cm}^{-1}$ for sintered pellets (owing to better grain boundary contact) - amongst the highest values reported to date.", "text_len": 71098}
{"doc_id": "2614a4eb000bc107cc648b5a4ed4c494cfc3ae25440738d535e1f47dfd10377b", "title": "ionic conduction mechanism of a lithium superionic argyrodite in the li–al–si–s–o system", "method_passage": "These powders were weighed in stoichiometric ratios in an Ar-filled glovebox and then mechanically mixed in a sealed stainless steel pot for 30 min at 370 rpm using a vibration milling apparatus (CMT Co., Ltd., TI-100). The obtained mixtures were pelletized, placed in a carbon tube, and sealed at 15 Pa in a carbon-coated quartz tube, followed by annealing at $1000^{\\circ}\\mathrm{C}$ for 1 h, after which they were quenched in iced water.\nThe ionic conductivity of each sample was determined by the AC-impedance method. The samples used were pelletized (diameter: $10.1\\mathrm{mm}$ ; thickness: $\\sim 1\\mathrm{mm}$ ) at $91\\mathrm{MPa}$ . The pellet was then pressed at $181\\mathrm{MPa}$ and $400^{\\circ}\\mathrm{C}$ for $2\\mathrm{h}$ , followed by natural cooling to room temperature. Conductivities were measured using frequency-response analyzers (Solartron 1260 and 1287) with an applied voltage of $10\\mathrm{mV}$ in the $1\\mathrm{Hz}$ to $10\\mathrm{MHz}$ frequency range, at temperatures of between $-45$ and $110^{\\circ}\\mathrm{C}$ . All the processes were conducted in an Ar atmosphere.", "property_passage": "Figure 3(a) shows the lithium ionic conductivity of LASSO at room temperature as a function of $x$ . The oxygen-substituted samples showed significant improvement over previous results (where $(x = 0)^{25}$ ), with ionic conductivities up to five times higher. The maximum ionic conductivity of $\\mathrm{Li}_{6.15}\\mathrm{Al}_{0.15}\\mathrm{Si}_{1.35}\\mathrm{S}_{6 - x}\\mathrm{O}_x$ was observed at $x = 0.6$ . This conductivity-composition dependence corresponds to the phase purity of the argyrodite: when the oxygen content is too low, an amorphous phase exists within the sample, while secondary phases exist when the oxygen content is too high. Fig. 3(b) displays the complex impedance (Nyquist) and the Arrhenius plots of\nobserve that: 1) the interstitial Li-ions at structural joints with nearby Li-ions allow for concerted diffusion, which is suggested to lead to a flatter energy landscape for the migrating Li-ions; and 2) oxygen substitution creates anion site disorder, resulting in a low percolation threshold for 3D Li-ion diffusion. Both effects synergistically help to increase Li-ion conductivity to above $1 \\mathrm{mS} \\mathrm{cm}^{-1}$ in the optimal material, making $\\mathrm{Li}_", "text_len": 34691}
{"doc_id": "3381c88fe61814cbf40d3a7ed3a8da91d60ef7e8bfbe51d7dfe0282576656849", "title": "stability and ionic mobility in argyrodite-related lithium-ion solid electrolytes", "method_passage": "To study the effect of anion disorder on the migration barriers between the different sites, we analysed the barriers in hypothetical structures derived from the experimental structure of $\\mathrm{Li}_{6}\\mathrm{PS}_{5}\\mathrm{Br}$ . A fully stoichiometric and anion ordered structure is compared to structures with mixed anion site occupancy, where in steps of 0.25 increasing fractions of $\\mathbf{B}\\mathbf{r}^{-}$ are assigned to the 4d sites, while the corresponding amount of $\\mathbf{S}^{2-}$ is redistributed to the 4a sites.\nTherefore, a dry atmosphere is critically required throughout their preparation and battery assembly, increasing production costs and decreasing reliability of the batteries. When comparing compounds containing the same type of elements and hence the same potential decomposition products, the hydrolysis stability is obviously related to the structural stability of the compound.", "property_passage": "The relative site energies and activation barriers between sites are summarised in Fig. 8, in which the lowest site energy among the three types of sites is set to $0~\\mathrm{eV}.$ The percolation threshold (or the long-range activation energy) equals to the maximum of the three relevant migration barriers, i.e. either the barrier between two A sites or between an A site and a C site. It may also be noted that their respective barrier heights are anticorrelated. $\\mathrm{Li}_{6}\\mathrm{PS}_{5}\\mathrm{I}$ , for example, shows a very low activation energy between two A sites which may correspond to the experimentally observed short-range activation energy of $0.04\\ \\mathrm{eV}$ , but the much larger activation energy between A and C sites causes the relatively high activation energy of about\n$0.35\\ \\mathrm{eV}$ for dc conductivity.44 When the size of the halide ion is reduced by substituting ${\\bf\\cal I}^{-}$ by $\\mathbf{B}\\mathbf{r}^{-}$ the $_\\mathrm{A-C}$ barrier shrinks and the A–A barrier increases so that the activation energy for local motions slightly increases, while the activation energy for dc conductivity is considerably reduced.", "text_len": 68898}
{"doc_id": "394594d3600320a7ffe71f3c4ac0f53ce15402f02e5f84cea28f546d65064530", "title": "impact of the chlorination of lithium argyrodites on the electrolyte/cathode interface in solid‐state batteries", "method_passage": "The oxygen-involving degradation at SE | NCM interface ultimately leads to gaseous species such as $\\mathrm{SO}_2^{[23]}$ and solid oxygenated phosphorous and sulfur species (e.g., phosphates and sulfates/sulfites).[17,18b] Our results demonstrate that the basic reactions of the different thiophosphate-based SEs with NCM are similar, but the fractions of degradation products are different, which could be attributed to the different stoichiometric ratio of $\\mathrm{S}_x^0$ , $\\mathrm{P}_2\\mathrm{S}_5$ and LiCl-related species.\n$\\mathrm{Li}_{6}\\mathrm{PS}_{5}\\mathrm{Cl}$ and $\\mathrm{Li}_{5.5}\\mathrm{PS}_{4.5}\\mathrm{Cl}_{1.5}$ electrolytes were prepared by a well-known solid-state synthesis route as reported elsewhere.[11a] Figure S1 shows the XRD patterns of $\\mathrm{Li}_{6}\\mathrm{PS}_{5}\\mathrm{Cl}$ and $\\mathrm{Li}_{5.5}\\mathrm{PS}_{4.5}\\mathrm{Cl}_{1.5}$ powders. The reflections at $2\\theta$ positions $35^{\\circ}$ and $50^{\\circ}$ indicate a very minor LiCl impurity in $\\mathrm{Li}_{5.5}\\mathrm{PS}_{4.5}\\mathrm{Cl}_{1.5}$ , while no impurities are found in $\\mathrm{Li}_{6}\\mathrm{PS}_{5}\\mathrm{Cl}$ .", "property_passage": "Abstract: Lithium argyrodite-type electrolytes are regarded as promising electrolytes due to their high ionic conductivity and good processability. Chemical modifications to increase ionic conductivity have already been demonstrated, but the influence of these modifications on interfacial stability remains so far unknown. In this work, we study $\\mathrm{Li_6PS_5Cl}$ and $\\mathrm{Li_{5.5}PS_{4.5}Cl_{1.5}}$ to investigate the influence of halogenation on the electrochemical decomposition of the solid electrolyte and the chemical degradation mechanism at the cathode interface in depth.\nThe demand for high energy density and safety accelerates the development of solid-state batteries (SSBs).[1] In order to meet the requirements of high energy and power density, solid electrolytes (SEs) with high ionic conductivity show great potential in satisfying these criteria.[2] Among all SEs, sulfide-based electrolytes exhibit particularly high ionic conductivity and favorable mechanical properties (e.g., high elasticity and ductility), which are important for practical processing of SSBs, especially for thick cathodes.", "text_len": 42493}
{"doc_id": "548e8af85529c459ead66ef8e09773224af8ae0fb633a5c3df66a989b3f73ffe", "title": "sn-substituted argyrodite li6ps5cl solid electrolyte for improving interfacial and atmospheric stability", "method_passage": "$\\mathrm{Li}_{6 + x}\\mathrm{P}_{1 - x}\\mathrm{Sn}_x\\mathrm{S}_5\\mathrm{Cl}$ ( $x = 0, 0.025, 0.05, 0.075, 0.1$ ) solid electrolytes were synthesized via a step-by-step process as follows. In a glass vial, the raw materials $\\mathrm{Li}_2\\mathrm{S}$ , $\\mathrm{P}_2\\mathrm{S}_5$ , and $\\mathrm{SnS}_2$ were mixed in the THF solvent in the ratio of $3 + x:1 - x:2x$ using a magnetic stirrer bar for $12h$ to obtain a THF suspension. Simultaneously, in another glass vial, $\\mathrm{Li}_2\\mathrm{S}$ and LiCl were dissolved in EtOH in 1:1 ratio and stirred for $12h$ at $25^{\\circ}\\mathrm{C}$ .\nAfter stirring, the THF suspension and EtOH solution were mixed to obtain a THF-EtOH precursor solution of LPSCl-xSn at $25^{\\circ}\\mathrm{C}$ . To evaporate the solvent used in synthesis, we dried the mixed solution in a vacuum chamber for $4h$ at $120^{\\circ}\\mathrm{C}$ to obtain a solid powder. To improve the crystallinity", "property_passage": "Figure 5 illustrates the measurements of Li ionic conductivity at $25^{\\circ}\\mathrm{C}$ through an EIS analysis of the LPSCl-xSn solid electrolytes according to the substitution ratio. The maximum ionic conductivity of $9.27 \\times 10^{-4} \\mathrm{~S/cm}$ was observed at $x = 0$ , and as the $\\mathrm{SnS}_2$ substitution ratio increases, the Li ionic conductivity marginally decreases to a minimum of $5.36 \\times 10^{-4} \\mathrm{~S/cm}$ at $x = 0.1$ . We speculated that, as the substitution ratio of $\\mathrm{SnS}_2$ increased, the unreacted leached impurities in the solid electrolytes resulted in a decrease in ionic conductivity.\nFigure 6 shows the changes in activation energy calculated through the Arrhenius plot and the slope calculated based on the measured ionic conductivity corresponding to the change in temperature from 25 to $75^{\\circ}\\mathrm{C}$ . As the $\\mathrm{SnS}_2$ substitution ratio increases, the activation energy of the solid electrolytes gradually decreases from $0.285\\mathrm{eV}$ at $x = 0$ to a minimum of $0.237\\mathrm{eV}$ at $x = 0.075$ . However, for $x = 0.1$ , the activation energy increases to $0.252\\mathrm{eV}$ .", "text_len": 27271}
{"doc_id": "566116c37171efc8795291ca90386e208b3c7143d12919d0b3cbd1a54d3872e7", "title": "enabling li<sub>3.75</sub>si alloy coupled with argyrodite electrolyte with desirable performance for all-solid-state batteries", "method_passage": "Briefly, to prepare the $\\mathrm{Li_6PS_5Cl}$ solid-state electrolyte, lithium sulfide $(\\mathrm{Li}_2\\mathrm{S})$ , phosphorous pentasulfide $(\\mathrm{P}_2\\mathrm{S}_5)$ , lithium chloride (LiCl) need to be caculated in advance according to stoichiometric molar ratio of $\\mathrm{Li_6PS_5Cl}$ , this mixture was processed by grind, ball mill, and annealing treatment, respectively. And the parameters of the ball mill were $500~\\mathrm{rpm}$ and $10\\mathrm{h}$ , and the annealed parameters were $550^{\\circ}\\mathrm{C}$ for $6\\mathrm{h}$ .\nThrough high-energy mechanical milling technology, $\\mathrm{Li}_{3.75}\\mathrm{Si}$ alloys are prepped for anode in this paper. First, in an argon-filled glovebox mixed Li granules, with $5\\mathrm{mL}$ hexane additives as lubricants, the mass ratio of milling zirconia ball to powder materials of Si powders in a zirconia vessel was 10:1. The milling time was maintained for $100\\mathrm{min}$ , and $\\mathrm{Li}_{3.75}\\mathrm{Si}$ alloy powders were obtained.", "property_passage": "$\\mathrm{Li^{+}}$ conduction property of SSEs is a vital indicator for evaluating the quality of ASSBs. Among the above electrolytes, sulfide solid-state electrolytes generally exhibit outstanding performance, including relative higher $\\mathrm{Li^{+}}$ conduction properties ( $10^{-3} \\sim 10^{-2}$ S cm $^{-1}$ ) and desirable mechanical properties, which have been thought to be a prospect for further storage devices core components, such as $\\mathrm{Li_{10}GeP_2S_{12}}$ (LGPS), $\\mathrm{Li_{0.66}Si_{0.6}Sb_{0.4}S_5I}$ (LSSSI), $\\mathrm{Li_{9.54}Si_{1.74}P_{1.44}S_{11.7}Cl_{0.3}}$ (LSPSC).\nAs a result, this anode/LGPS interface is demonstrated as a mixed ionic and electric conducting (MIEC) interface, which leads to Lithium dendrite formation. And the similar phenomenon with sulfide contains Si, Sn, Sb. Meanwhile, high-cost Ge metal is also a key point limiting its application for ASSBs. $\\mathrm{Li_6PS_5X}$ (X represents halid element) argyrodites were first reported by Hans-Jorg Deiseroth in 2010, and their ionic conductivity was determined by the anionic disorder.", "text_len": 14379}
{"doc_id": "5d314b5740ece70baa85d1e2ea51dc8f6ecbc0c7df7d77ad34a36124cc75e6b6", "title": "rapid crystallization and kinetic freezing of site-disorder in the lithium superionic argyrodite li<sub>6</sub>ps<sub>5</sub>br", "method_passage": "at $510~\\mathrm{rpm}$ using a $\\mathrm{ZrO_2}$ milling set (45 mL bowl with 120 g of 5 mm diameter milling balls). The milling was performed for 50 hours with intermediate cooling time (every 10 min for 10 min) to prevent excessive heating of the obtained materials. During the process, the grinding vessel was opened twice to hand grind the materials to obtain a uniform precursor and remove sample stuck to the walls of the vials. The obtained precursor was pressed into a pellet and then filled into quartz ampoules (10 mm inner diameter and 8–10 cm in length). Prior to the filling, the quartz ampoules were carbon coated and preheated at 1073 K under dynamic vacuum to remove the all trace of water in the reaction atmosphere. The quartz ampoules were sealed under vacuum.\nSynthesis of milled precursor. All handling of solids was performed in an Ar-filled glovebox to prevent exposure to oxygen and water. $\\mathrm{Li}_6\\mathrm{PS}_5\\mathrm{Br}$ was synthesized using ball milling. The starting materials of lithium sulfide (Li $_2$ S, Alfa-Aesar, 99.9%), phosphorus pentasulfide (P $_4$ S $_{10}$ , Merck, 99%), and lithium bromide (LiBr, ultradry, Alfa-Aesar, 99.99%) were mixed in the stoichiometric ratio and hand-ground in an agate mortar for 5 min to obtain an initial uniform mixing. The obtained mixture (3g) was then ball milled (Fritsch Pulveristette 7 premium line)", "property_passage": "Influence of reaction procedure on the ionic transport. The site-disorder in the argyrodites has been shown to increase the ionic conductivity by providing additional diffusion pathways. $^{5,25,30}$ In order to assess changes to the ionic conductivity due to the changing crystallization procedure, temperature-dependent impedance spectroscopy measurements were performed.\nconductivity values for the $t = 1$ min standard cooled and quenched $Li_{6}PS_{5}Br$ products obtained from temperature-dependent impedance spectroscopy. (c) Room-temperature ionic conductivity and (d) activation barrier $E_{A}$ as a function of reaction time. Dashed lines indicating the values obtained from the classical approach and the slow cooling procedure have been added for reference.", "text_len": 48439}
{"doc_id": "5fc27a3e556c824c139981fc1a6807277e3eba5986a7e75ea6413544b8a5dabd", "title": "surface molecular engineering to enable processing of sulfide solid electrolytes in humid ambient air", "method_passage": "In the dried UDSH@LPSC samples, the proton content of pristine LPSC was subtracted to calculate the 1-undecanethiol content of the sample. 2D exchange spectroscopy (EXSY). LPSC and UDSH@LPSC were mixed with $\\mathrm{Li}_2\\mathrm{ZrCl}_6$ (LZC) to examine exchange of Li between the two electrolytes using 2D EXSY. The LZC electrolyte was mechanochemically synthesized using LiCl and a $10\\%$ weight excess of $\\mathrm{ZrCl}_4$ , mixed with $15\\times 10\\mathrm{mm}$ $\\mathrm{ZrO}_2$ grinding media at $550~\\mathrm{rpm}$ for 3 hours using a Retsch PM 100 ball mill.\nAn Achilles' heel of sulfide-based SSEs is their extremely poor stability in the presence of water $^{11,12}$ . Hydrolysis generates toxic $\\mathrm{H}_2\\mathrm{S}$ gas together with catastrophic loss of ionic conductivity $^{13}$ , requiring sulfide SSEs to be handled in an inert glove box atmosphere with exceptionally low moisture levels (-80 °C dew point) in academic studies $^{14}$ . In an industrial setting, a dry room with a dew point of $< -60^{\\circ}\\mathrm{C}$ is necessary, which is significantly more costly than the current infrastructure for lithium-ion battery manufacturing with a dew point of $\\sim -40^{\\circ}\\mathrm{C}^{15}$ .", "property_passage": "The change in ionic conductivity of LPSC during exposure is a function of both humidity and time. When the amount of LPSC powder is reduced from $600\\mathrm{mg}$ (Fig. 3a) to $200\\mathrm{mg}$ (Supplementary Fig. 18), thereby increasing the $\\mathrm{H}_2\\mathrm{O}$ to LPSC ratio, the relative effectiveness of the UDSH protection becomes significantly more pronounced. UDSH@LPSC exhibits an ionic conductivity of $0.4\\pm 0.01\\mathrm{mS cm^{-1}}$ that is two orders of magnitude higher than LPSC $(0.003\\pm 1.5*10^{-4}\\mathrm{mS cm^{-1}})$ after 1 day of air exposure.\nRecently, the degradation process of sulfide SSEs in the presence of moisture, and the main factors for the decreased ionic conductivity, have been investigated $^{16}$ . The propensity for the hydrolysis reactions of lithium argyrodites, $\\mathrm{Li}_{12 - x - m}\\mathrm{M}^{m + }\\mathrm{S}_{6 - x}\\mathrm{X}_x$ ( $M = \\mathrm{P}$ , As, Si, Ge, Sn, $X = \\mathrm{Cl}$ , Br), depend on the cation $\\mathbf{M}^{m + }$ and halogen components $^{17}$ . During the hydrolysis process of $\\mathrm{Li_6PS_5Cl}$ , $\\mathrm{H}_2\\mathrm{O}$ tends to attack the P-S bond, thereby releasing $\\mathrm{H}_2\\mathrm{S}$ by forming a P-O bond and br", "text_len": 62737}
{"doc_id": "60fb3951804cfd16c41b16f778db65434c013d045674e3280d1899dec46b5b3d", "title": "revealing the relation between the structure, li-ion conductivity and solid-state battery performance of the argyrodite li<sub>6</sub>ps<sub>5</sub>br solid electrolyte", "method_passage": "The total weight of the mixture was almost 2.0 grams, and the ball milling speed was fixed at 500 rpm. The milling duration was varied to find the optimal milling time. After subsequent milling times, a small amount of powder was collected to perform powder XRD measurements.\nThe influence of the milling time on the Li-ion conductivity is investigated by Impedance spectroscopy. The resistance of the mixture decreases sharply with increasing milling duration until a constant value is obtained after 8 h of milling, as shown in Figure 1b. The increase in $\\mathrm{Li^{+}}$ conductivity during the milling process is associated with the concurrent decrease of the poorly conducting $\\mathrm{Li}_{2}\\mathrm{S}$ phase and the increase of Li-ion conducting $\\mathrm{Li_{6}PS_{5}Br}$ phase in the mixture.", "property_passage": "corresponding room temperature bulk conductivities are $6.20 \\times 10^{-4} \\, \\text{S/cm}$ , $1.11 \\times 10^{-3} \\, \\text{S/cm}$ and $1.38 \\times 10^{-3} \\, \\text{S/cm}$ for $\\mathrm{Li_6PS_5Br}$ AN- $\\mathrm{Li_6PS_5Br}$ and AN-BM- $\\mathrm{Li_6PS_5Br}$ respectively. The annealing process increases the conductivity significantly and the subsequent ball milling step appears to further increase the bulk conductivity.\nIn summary, the ${}^{7}\\mathrm{Li}$ NMR relaxation experiments indicate slightly improved Li-ion mobility for the annealed materials both for local Li-ion hopping, and longer range diffusion, although the activation energies are very similar. The much higher activation energy for the long range diffusion, as observed from the spin locked SRL experiments, suggests that these experiments probe the Li-ion diffusion over grain boundaries.", "text_len": 65172}
{"doc_id": "6124c9355597fb5a5d1c36278269045a8f7b027a51c9b148f419b2ab4925063d", "title": "critical current density measurements of argyrodite li<sub>6</sub>ps<sub>5</sub>cl solid electrolyte at ambient pressure", "method_passage": "", "property_passage": "Sulfide electrolytes including the argyrodite family $(\\mathrm{Li}_6\\mathrm{PS}_5\\mathrm{X},\\mathrm{X} = \\mathrm{Cl}$ Br, I) exhibit high ionic conductivities and transference numbers and are regarded as promising electrolytes for all-solid-state lithium batteries. Although high ionic conductivity is a necessary requirement for feasible battery operation, other parameters are equally important and have often been neglected in efforts to realize all-solid-state batteries.\nWhile high ionic conductivity is a necessary property of solid electrolytes, several other parameters are equally important. This is especially evident when the development of solid-state batteries towards commercialization is regarded. Apart from an abundant number of available solid electrolytes with high ionic conductivities $>1\\mathrm{mScm}^{-2}$ ,[11] only a handful of these are employed in industry. One important parameter is the capability to prevent Li dendrite formation.", "text_len": 51766}
{"doc_id": "63fdd0b24a2aed2cc49345238cbf94a55669299bf7c12f2cd169b842a88467ac", "title": "an effective strategy to enable argyrodite sulfides as superb solid-state electrolytes: safeguarding remarkable ionic conductivity and interfacial stability with electrodes", "method_passage": "<table><tr><td>De-lithiation/lithiation</td><td>E.P.</td><td>Ef (eV/atom)</td><td>Voltage/V</td></tr><tr><td>Li6PS5Cl + 8 Li</td><td>Li3P+5Li2S+LiCl</td><td>0.5929</td><td>0.0-0.872</td></tr><tr><td>Li6PS5Cl + 6 Li</td><td>LiP+5Li2S+LiCl</td><td>0.5627</td><td>0.0-0.872</td></tr><tr><td>Li6PS5Cl + 5.429 Li</td><td>0.143Li3P7+5Li2S+LiCl</td><td>0.5507</td><td>0.872-0.94</td></tr><tr><td>Li6PS5Cl + 5.143 Li</td><td>0.143LiP7+5Li2S+LiCl</td><td>0.5409</td><td>0.94-1.166</td></tr><tr><td>Li6PS5Cl + 5 Li</td><td>P+5Li2S+LiCl</td><td>0.5354</td><td>1.166-1.7</td></tr><tr><td>Li6PS5Cl + 0 Li</td><td>Li3PS4+Li2S+LiCl</td><td>0.0761</td><td>1.7-2.02</td></tr><tr><td>Li6PS5Cl - 0.5Li</td><td>Li3PS4+ 5/7Li2S+LiCl+1/14LiS4</td><td>0.0744</td><td>2.02-2.19</td></tr><tr><td>Li6PS5Cl - 4Li</td><td>3/21Li3PS4+18/42P2S5+12/21LiS4+LiCl</td><td>0.042</td><td>2.19-2.93</td></tr><tr><td>Li6PS5Cl - 5.5Li</td><td>SCI+0.5P2S5+0.375LiS4</td><td>0.084</td><td>2.93</td></tr><tr><td>Li6PS5Cl - 6Li</td><td>1/2P2S5+3/2S+SCI</td><td>1.007</td><td>14.42493</td></tr></table>\n<table><tr><td>Delithiation/lithiation</td><td>E.P.</td><td>Ef (eV/atom)</td><td>Voltage/V</td></tr><tr><td>Li6PS4OCl + 8 Li</td><td>Li3P+4Li2S+LiCl+Li2O</td><td>0.165</td><td>0-0.938</td></tr><tr><td>Li6PS4OCl + 4.5 Li</td><td>0.75LiP+4Li2S+LiCl+0.25Li3PO4</td><td>0.4629</td><td>0-0.938</td></tr><tr><td>Li6PS4OCl + 4.07 Li</td><td>0.107Li3P7+4Li2S+LiCl+0.25Li3PO4</td><td>0.45073</td><td>0.938-1.183</td></tr><tr><td>Li6PS4OCl + 3.857 Li</td><td>0.107LiP7+4Li2S+LiCl+0.25Li3PO4</td><td>0.44137</td><td>1.183-1.21</td></tr><tr><td>Li6PS4OC", "property_passage": "Sulfide SSEs have many promising merits covering excellent $\\mathrm{Li^{+}}$ ion conductivity, less serious grain/particle boundary issues, low processing temperature (around $500^{\\circ}\\mathrm{C}$ ), and easiness for fabricating high-performance battery cells owing to their good deformability to enable high-quality bonding between particles.[4, 9-11] However, this class of SSEs still have some serious shortcomings,[12-14] noticeably: (a) sensitive to air and moisture; (b) prone to conductive to electrons due to narrow bandgaps; (c) inadequate stability with lithium metal anode; and (d) incompatible with high-voltage cathode materials.\nThe argyrodite electrolytes $\\mathrm{Li_6PS_5X}$ ( $\\mathrm{X} = \\mathrm{Cl}$ , Br, and I) are a highly promising family of sulfide electrolytes, which are based on cheap raw materials with fairly high ionic conductivity and better electrochemical stability than LGPS.[5,7,9,44,50] The $\\mathrm{Li^{+}}$ ion conductivity of $\\mathrm{Li_6PS_5Cl}$ can be further improved through suitable optimization of chemical composition, such as in the slightly off-stoichiometric composition $\\mathrm{Li_{6.25}PS_{5.25}Cl_{0.75}}$ .", "text_len": 67065}
