Repository: LC-di-yan/material-science-discovery-agent

File: data/02_knowledge/records.jsonl (part 1 of 20)
{"record_id": "rec_001", "doc_id": "04bd3d1ffcaefea8a1354da8fe87fe84f194e480e2e3273eb27cc103669848c3", "title": "Substitutional disorder: structure and ion dynamics of the argyrodites", "year": "2019", "journal": "physical chemistry chemical physics", "system": "Li6PS5X (X = Cl/Br/I 混配)", "precursor": "Li2S, P2S5, LiCl/LiBr/LiI (anhydrous)", "synthesis_route": "high-energy planetary ball milling", "ball_milling": "400 rpm, 4 h (15 min on / 15 min pause), Fritsch P7", "annealing_temp": null, "atmosphere": null, "conductivity": "NMR/impedance 动力学研究", "measurement_temp": "RT-升温暖变", "activation_energy": null, "dopant": "卤素混配 (Cl/Br/I)", "air_stability": null, "evidence_level": "experimental", "notes": "阴离子取代无序对 Li+ 动力学与电导率的影响核心文献", "source_chunk": "Li argyrodites prepared by mixing stoichiometric Li2S, P2S5 and LiCl/LiBr/LiI, mechanically milled 400 rpm 4 h"}
{"record_id": "rec_002", "doc_id": "0a424f4ade1aae56526ba65243c9bacd2188bdc9cdd1c39abca2f6130d25beea", "title": "Facile synthesis toward the optimal structure-conductivity characteristics of the argyrodite Li6PS5Cl solid-state electrolyte", "year": "2018", "journal": "acs applied materials & interfaces", "system": "Li6PS5Cl (对比 Li6PS5Br)", "precursor": "Li2S, P2S5, LiCl/Br", "synthesis_route": "直接退火混合前驱体（避免高能球磨）", "ball_milling": "常规法 >500 rpm >10 h（本文规避）", "annealing_temp": "550°C (Li6PS5Cl) / 300°C (Li6PS5Br)", "annealing_time": "10 h", "atmosphere": null, "conductivity": "4.96e-3 S/cm", "measurement_temp": "26.2°C", "activation_energy": null, "dopant": null, "air_stability": null, "evidence_level": "experimental", "notes": "无球磨直接退火 550°C 10 h 即得高电导率 argyrodite，关键工艺参照", "source_chunk": "direct annealing of the mixed precursors at 550 °C for 10 h, resulting in argyrodite Li6PS5Cl with high Li-ion conductivity up to 4.96 × 10-3 S cm-1 at 26.2 °C"}
{"record_id": "rec_003", "doc_id": "109e05f02567c99011a35120d27fa1a5317f89166501e905b240747fd18e86f8", "title": "Synthesis of high ionic conductivity Li6PS5Cl solid electrolyte by second sintering process", "year": "2022", "journal": "results in chemistry", "system": "Li6PS5Cl", "precursor": "Li2S (Macklin 99.9%), P2S5 (Macklin 99%), LiCl (Aladdin 99%)", "synthesis_route": "固相烧结 + 二次烧结", "ball_milling": null, "annealing_temp": null, "atmosphere": "Ar 手套箱 (H2O/O2 < 0.1 ppm)", "conductivity": "高离子电导率（二次烧结改善）", "measurement_temp": null, "activation_energy": null, "dopant": null, "air_stability": null, "evidence_level": "experimental", "notes": "二次烧结减少孔隙缺陷、提升致密度与电导率，工艺优化参考", "source_chunk": "Li6PS5Cl prepared by solid-state sintering process has more pores and defects, resulting in lower ion conductivity; second sintering used"}
{"record_id": "rec_004", "doc_id": "128e584150ccf99a266b5b599e21b0bdc953b1d52647abdfcd0cfbaf05565232", "title": "NMR investigations of crystalline and glassy solid electrolytes for lithium batteries", "year": "2020", "journal": "international journal of molecular sciences", "system": "LiI-SiO2 玻璃电解质 (LIBOSS)", "precursor": "LiI, SiO2", "synthesis_route": "玻璃熔融", "ball_milling": null, "annealing_temp": null, "atmosphere": null, "conductivity": "SiO2 x=0.25-0.75 提升 LiI 溶解与电导率", "measurement_temp": null, "activation_energy": null, "dopant": "SiO2 添加", "air_stability": null, "evidence_level": "experimental", "notes": "非 argyrodite 体系，提供氧化物/玻璃复合与 NMR 表征参照", "source_chunk": "small amounts of silica (0≤x≤0.25) drastically improve the solvation of LiI; conductivity peaks at certain silica content"}
{"record_id": "rec_005", "doc_id": "1bf98794b618a273e142b33ef837c9d924c38a7c22e4cae7620c8fb26f550e8a", "title": "Solid-state electrolytes for lithium-ion batteries: Fundamentals, challenges and perspectives", "year": "2019", "journal": "electrochemical energy reviews", "system": "各类固态电解质（LiI-Al2O3, LiRAP, 硫化物等）", "precursor": null, "synthesis_route": "综述", "ball_milling": null, "annealing_temp": null, "atmosphere": null, "conductivity": "综述性", "measurement_temp": null, "activation_energy": null, "dopant": null, "air_stability": null, "evidence_level": "review", "notes": "固态电解质综合综述，用于背景与 Gap 定位", "source_chunk": "review of solid-state electrolytes, composite electrolytes LiI-Al2O3 with unusually high ionic conductivity"}
{"record_id": "rec_006", "doc_id": "2449286b236b9cec88d2db9980f9713f528aeacea3bca3d409988d468f1f1fab", "title": "New family of argyrodite thioantimonate lithium superionic conductors", "year": "2019", "journal": "journal of the american chemical society", "system": "硫代锑酸盐 argyrodite（含 Sb/Si/Ge/Sn）", "precursor": "Li2S, P2S5, Sb2S3, Si, GeS2, SnS2, S (+5 wt% 过量), LiI", "synthesis_route": "玛瑙研钵混合 + 加热", "ball_milling": null, "annealing_temp": null, "atmosphere": null, "conductivity": "超离子电导率", "measurement_temp": null, "activation_energy": null, "dopant": "Sb/Si/Ge/Sn 取代", "air_stability": null, "evidence_level": "experimental", "notes": "新家族 argyrodite 组成空间，掺杂思路参考", "source_chunk": "Stoichiometric Li2S, P2S5, Sb2S3, Si, GeS2, SnS2, S and LiI mixed in agate mortar, 5 wt% excess sulfur added"}
{"record_id": "rec_007", "doc_id": "2614a4eb000bc107cc648b5a4ed4c494cfc3ae25440738d535e1f47dfd10377b", "title": "Ionic conduction mechanism of a lithium superionic argyrodite in the Li-Al-Si-S-O system", "year": "2020", "journal": "materials advances", "system": "Li6.15Al0.15Si1.35S6-xOx (LASSO, x=0.6 最优)", "precursor": "Li2S, Al, Si, S, LiI 等", "synthesis_route": "振动球磨 + 密封管退火 + 淬火", "ball_milling": "370 rpm, 30 min (vibration milling CMT TI-100)", "annealing_temp": "1000°C", "annealing_time": "1 h", "atmosphere": "Ar 手套箱称量，碳涂石英管密封 15 Pa，冰水淬火", "conductivity": "x=0.6 最高，为 x=0 的 5 倍", "measurement_temp": "RT", "activation_energy": null, "dopant": "O 取代 + Al/Si 组合", "air_stability": null, "evidence_level": "experimental", "notes": "氧取代显著提升电导率的 LASSO 体系，O 掺杂路线重要参照", "source_chunk": "Li6.15Al0.15Si1.35S6-xOx, annealed 1000°C 1 h, quenched in iced water; max conductivity at x=0.6, up to 5x higher"}
{"record_id": "rec_008", "doc_id": "3381c88fe61814cbf40d3a7ed3a8da91d60ef7e8bfbe51d7dfe0282576656849", "title": "Stability and ionic mobility in argyrodite-related lithium-ion solid electrolyte", "year": "2015", "journal": "phys. chem. chem. phys.", "system": "Li6PS5Br", "precursor": null, "synthesis_route": null, "ball_milling": null, "annealing_temp": null, "atmosphere": "制备/组装需干燥气氛", "conductivity": "0.71e-3 S/cm（文献报道）", "measurement_temp": null, "activation_energy": "迁移势垒分析", "dopant": null, "air_stability": null, "evidence_level": "theoretical", "notes": "阴离子无序（Br 在 4d/4a 位点）对迁移势垒影响的理论研究", "source_chunk": "Li6PS5Br reported conductivity 0.71×10-3 S cm-1; dry atmosphere critically required throughout preparation"}
{"record_id": "rec_009", "doc_id": "394594d3600320a7ffe71f3c4ac0f53ce15402f02e5f84cea28f546d65064530", "title": "Impact of the chlorination of lithium argyrodites on the electrolyte/cathode interface", "year": "2023", "journal": "angewandte chemie", "system": "Li6PS5Cl, Li5.5PS4.5Cl1.5 (富氯)", "precursor": null, "synthesis_route": null, "ball_milling": null, "annealing_temp": null, "atmosphere": null, "conductivity": "高离子电导率（前提）", "measurement_temp": null, "activation_energy": null, "dopant": "氯含量调节", "air_stability": null, "evidence_level": "experimental", "notes": "氯化学计量对 SE/NCM 界面降解产物影响，富氯路线接口稳定性", "source_chunk": "Study Li6PS5Cl and Li5.5PS4.5Cl1.5 to investigate influence of chlorination on interfacial stability"}
{"record_id": "rec_010", "doc_id": "548e8af85529c459ead66ef8e09773224af8ae0fb633a5c3df66a989b3f73ffe", "title": "Sn-substituted argyrodite Li6PS5Cl solid electrolyte for improving interfacial adhesion", "year": "2023", "journal": "materials", "system": "Li6+xP1-xSnxS5Cl (x=0, 0.025, 0.05, 0.075, 0.1)", "precursor": "Li2S, P2S5, SnS2, LiCl", "synthesis_route": "两步溶液法（THF 悬浮 + EtOH 溶液）", "ball_milling": null, "annealing_temp": null, "atmosphere": "Ar 手套箱", "conductivity": "9.27e-4 S/cm (x=0) 降至 5.36e-4 S/cm", "measurement_temp": "25°C (EIS)", "activation_energy": null, "dopant": "Sn (SnS2 取代 P)", "air_stability": null, "evidence_level": "experimental", "notes": "Sn 取代改善界面粘附但电导率略降，掺杂-性能权衡案例", "source_chunk": "max ionic conductivity 9.27×10-4 S/cm at x=0, decreases to 5.36×10-4 S/cm with SnS2 substitution"}
{"record_id": "rec_011", "doc_id": "566116c37171efc8795291ca90386e208b3c7143d12919d0b3cbd1a54d3872e7", "title": "Enabling Li3.75Si alloy coupled with argyrodite electrolyte with designed interface", "year": "2022", "journal": "j. phys.: conf. ser.", "system": "Li6PS5Cl", "precursor": "Li2S, P2S5, LiCl (化学计量比)", "synthesis_route": "研磨 + 高能球磨 + 退火", "ball_milling": "500 rpm, 10 h", "annealing_temp": "550°C", "annealing_time": "6 h", "atmosphere": null, "conductivity": "10e-3 ~ 10e-2 S/cm（硫化物典型）", "measurement_temp": null, "activation_energy": null, "dopant": null, "air_stability": null, "evidence_level": "experimental", "notes": "标准球磨+退火工艺窗口（500 rpm 10 h / 550°C 6 h）的明确实例", "source_chunk": "ball mill 500 rpm 10 h, annealed 550°C for 6 h; sulfide SSEs 10-3 ~ 10-2 S cm-1"}
{"record_id": "rec_012", "doc_id": "5d314b5740ece70baa85d1e2ea51dc8f6ecbc0c7df7d77ad34a36124cc75e6b6", "title": "Rapid crystallization and kinetic freezing of site-disorder in the lithium superionic argyrodite", "year": "2019", "journal": "chemistry of materials", "system": "Li6PS5Cl 类 argyrodite", "precursor": null, "synthesis_route": "高能球磨 + 密封石英管退火", "ball_milling": "510 rpm, 50 h (10 min on / 10 min off), ZrO2 磨介", "annealing_temp": "1073 K 预热", "atmosphere": "碳涂石英安瓿", "conductivity": "位无序控制提升电导率", "measurement_temp": "变温阻抗谱", "activation_energy": null, "dopant": null, "air_stability": null, "evidence_level": "experimental", "notes": "结晶程序/冷却速率控制位无序（site-disorder）→ 电导率，工艺控制重要", "source_chunk": "ZrO2 milling 510 rpm 50 h with intermediate cooling; carbon-coated quartz ampoules preheated 1073 K"}
{"record_id": "rec_013", "doc_id": "5fc27a3e556c824c139981fc1a6807277e3eba5986a7e75ea6413544b8a5dabd", "title": "Surface molecular engineering to enable processing of sulfide solid electrolytes", "year": "2024", "journal": "arxiv", "system": "LPSC (Li6PS5Cl) + UDSH 修饰；LZC (Li2ZrCl6)", "precursor": "LiCl, ZrCl4 (+10 wt% 过量)", "synthesis_route": "mechanochemical（LZC）；表面分子接枝（UDSH）", "ball_milling": "550 rpm, 3 h, ZrO2 磨介 (Retsch PM100)", "annealing_temp": null, "atmosphere": null, "conductivity": "UDSH@LPSC 0.4±0.01 ...", "measurement_temp": null, "activation_energy": null, "dopant": null, "air_stability": "1-十一烷硫醇表面修饰显著改善抗湿性", "evidence_level": "experimental", "notes": "表面分子工程改善硫化物抗湿与可加工性，空气稳定性路线核心参考", "source_chunk": "UDSH@LPSC exhibits ionic conductivity of 0.4±0.01; surface molecular engineering for processing sulfide SSEs"}
{"record_id": "rec_014", "doc_id": "60fb3951804cfd16c41b16f778db65434c013d045674e3280d1899dec46b5b3d", "title": "Revealing the relation between the structure, Li-ion conductivity and solid-state processing of Li6PS5Br", "year": "2017", "journal": "j. mater. chem. a", "system": "Li6PS5Br (AN, AN-Li6PS5Br, AN-BM-Li6PS5Br)", "precursor": null, "synthesis_route": "球磨 (500 rpm, 时长优化) + 退火", "ball_milling": "500 rpm, 8 h 后电阻恒定", "annealing_temp": null, "atmosphere": null, "conductivity": "6.20e-4 / 1.11e-3 / 1.38e-3 S/cm", "measurement_temp": "RT (体电导率)", "activation_energy": null, "dopant": null, "air_stability": null, "evidence_level": "experimental", "notes": "退火显著提升电导率、退火后球磨再提升；球磨时长优化的量化数据", "source_chunk": "RT bulk conductivities 6.20×10-4, 1.11×10-3, 1.38×10-3 S/cm for AN-, AN-, AN-BM-Li6PS5Br"}
{"record_id": "rec_015", "doc_id": "6124c9355597fb5a5d1c36278269045a8f7b027a51c9b148f419b2ab4925063d", "title": "Critical current density measurements of argyrodite Li6PS5Cl", "year": "2023", "journal": "journal of the electrochemical society", "system": "Li6PS5X (X = Cl, Br, I)", "precursor": null, "synthesis_route": null, "ball_milling": null, "annealing_temp": null, "atmosphere": null, "conductivity": "高离子电导率（前提）", "measurement_temp": null, "activation_energy": null, "dopant": null, "air_stability": null, "evidence_level": "experimental", "notes": "CCD/枝晶与界面稳定性，非合成路线核心但关系全电池性能", "source_chunk": "Sulfide electrolytes including argyrodite family Li6PS5X (X=Cl, Br, I) exhibit high ionic conductivities"}
{"record_id": "rec_016", "doc_id": "63fdd0b24a2aed2cc49345238cbf94a55669299bf7c12f2cd169b842a88467ac", "title": "An effective strategy to enable argyrodite sulfides as superb solid-state electrolytes", "year": "2020", "journal": "arxiv", "system": "Li6PS5Cl", "precursor": null, "synthesis_route": null, "ball_milling": null, "annealing_temp": null, "atmosphere": null, "conductivity": null, "measurement_temp": null, "activation_energy": null, "dopant": null, "air_stability": null, "evidence_level": "theoretical", "notes": "DFT 给出 Li6PS5Cl 分解电压与产物表（Li3P+5Li2S+LiCl），界面热力学基线", "source_chunk": "de-lithiation table: Li6PS5Cl + 8 Li → Li3P+5Li2S+LiCl, Ef 0.5929 eV/atom"}
{"record_id": "rec_017", "doc_id": "6567c0951a92faaf52918985d46ebe707acab6e0d4e421fcacb9d6257977e0bd", "title": "Synthesis and crystal structure determination of Ag9FeS4.1Te1.9", "year": "2013", "journal": "chemistry of materials", "system": "Ag9FeS4.1Te1.9 (银基 argyrodite)", "precursor": "Ag, Fe, S, Te 单质", "synthesis_route": "固相反应", "ball_milling": null, "annealing_temp": null, "atmosphere": null, "conductivity": "1.81e-2 S/cm @323K, 1.41e-1 S/cm @468K", "measurement_temp": "323-468 K (阻抗)", "activation_energy": null, "dopant": null, "air_stability": null, "evidence_level": "experimental", "notes": "银基 argyrodite 结构家族，非锂体系，用于结构与命名参照", "source_chunk": "Ionic conductivity 1.81×10-2 S cm-1 at 323K and 1.41×10-1 S cm-1 at 468K"}
{"record_id": "rec_018", "doc_id": "687e06f622956674ff392395e75e7b99977b8786be220803d60fe644da966921", "title": "Superionic halogen-rich Li-argyrodites using in situ nanocrystallization", "year": "2020", "journal": "figshare", "system": "富卤素 Li-argyrodites", "precursor": "Li2S, P2S5, LiCl (Aldrich)", "synthesis_route": "行星/常规球磨 (UMA vs CMA 对比)", "ball_milling": "UMA: 700 rpm, 6 h (Pulverisette 6) / CMA: 650 rpm (PM200 Retsch)", "annealing_temp": null, "atmosphere": null, "conductivity": "超离子（富卤素）", "measurement_temp": null, "activation_energy": null, "dopant": "卤素富余 (Cl1+x)", "air_stability": null, "evidence_level": "experimental", "notes": "两种球磨方式制备富卤素 argyrodite 的对比，in situ 纳米晶化", "source_chunk": "Li2S, P2S5, LiCl mixed; UMA (700 rpm 6 h) or CMA (650 rpm) milling methods compared"}
{"record_id": "rec_019", "doc_id": "75632da479ae487eba5c7521c5561d30d8cea326855f3c009b4319eee490ad1b", "title": "Cl- and Al-doped argyrodite solid electrolyte Li6PS5Cl for all-solid-state batteries", "year": "2022", "journal": "nanomaterials", "system": "Li6-x-3yAlyPS5-xCl1+x", "precursor": "Li2S (99.98%), P2S5 (99%), LiCl (99.98%), Al2S3 (98%)", "synthesis_route": "固相反应 + 掺杂", "ball_milling": null, "annealing_temp": null, "atmosphere": null, "conductivity": null, "measurement_temp": null, "activation_energy": null, "dopant": "Al (Al2S3) + 过量 Cl", "air_stability": null, "evidence_level": "experimental", "notes": "Cl/Al 共掺杂 argyrodite，通过 Al3+ 取代与 Cl 富余调控性能", "source_chunk": "Li6-x-3yAlyPS5-xCl1+x synthesized with Li2S, P2S5, LiCl and Al2S3"}
{"record_id": "rec_020", "doc_id": "7bb9bc0505d6ef3b0a579f62c51d3222b7d83d5aa5e041430433a331efc74e3c", "title": "Tunable lithium-ion transport in mixed-halide argyrodites Li6PS5Cl1-xBrx", "year": "2021", "journal": "chemistry of materials", "system": "Li6PS5Cl1-xBrx (混卤)", "precursor": "LiCl, LiBr, Li2S, P2S5 (均 >99.9%)", "synthesis_route": "玛瑙研钵细磨 + 高能球磨", "ball_milling": "30 min, ZrO2 jar + 10 mm ZrO2 球", "annealing_temp": null, "atmosphere": "Ar", "conductivity": "可调（卤素比例），Li6.6Si0.6Sb0.4S5I 达 ~25 mS/cm", "measurement_temp": null, "activation_energy": null, "dopant": "混卤 Cl1-xBrx；Si/Sb 取代 P", "air_stability": null, "evidence_level": "experimental", "notes": "混卤比例调电导率；Si/Sb/Ge 取代 P 显著提升电导率（25 mS/cm 案例）", "source_chunk": "precursors ground in mortar then high-energy milling 30 min in zirconia jar; Li6.6Si0.6Sb0.4S5I ~25 mS/cm"}
{"record_id": "rec_021", "doc_id": "7e3f594fa557deddbfed6be063abb0b7afbdf80b51577dab40a2325b7dbd0b40", "title": "Rapid and tunable assisted-microwave preparation of glass and ceramic Li-ion solid electrolytes", "year": "2019", "journal": "acs applied materials & interfaces", "system": "Li2S-P2S5 玻璃 / Li7P3S11", "precursor": null, "synthesis_route": "微波辅助制备（无需退火析晶）", "ball_milling": null, "annealing_temp": null, "atmosphere": "粉末 XRD 保护气氛", "conductivity": null, "measurement_temp": "40°C (扩散系数 8.7e-12 m2/s)", "activation_energy": null, "dopant": null, "air_stability": null, "evidence_level": "experimental", "notes": "微波合成替代机械球磨/溶液法，工艺多样性参考（非 argyrodite 但相邻硫化物）", "source_chunk": "microwave preparation of glass Li7P3S11; avoids mechanical milling and annealing required steps"}
{"record_id": "rec_022", "doc_id": "8341813af8dc1f285e7928815a5b25fecf7bb8d4022062779e0c8aabebfc1d19", "title": "Inorganic solid-state electrolytes for lithium batteries: mechanisms and properties", "year": "2015", "journal": "chemical reviews", "system": "各类无机固态电解质（Li3PS4, LiI, Li2ZnI4, CaF2-BaF2 等）", "precursor": null, "synthesis_route": "综述", "ball_milling": null, "annealing_temp": null, "atmosphere": null, "conductivity": "纳米多孔 Li3PS4 1.6e-4 S/cm", "measurement_temp": "RT", "activation_energy": null, "dopant": null, "air_stability": null, "evidence_level": "review", "notes": "Chem Rev 权威综述，纳米化/多孔化提升电导率，背景与 Gap 定位", "source_chunk": "nanoporous Li3PS4 shows ionic conductivity 1.6×10-4 S/cm at RT, much higher than bulk"}
{"record_id": "rec_023", "doc_id": "84cffc10bc143a9457f9d6f9452a432e763510d7e1a8fbad850ab3987842fe5e", "title": "Crystalline halide substituted Li-argyrodites as solid electrolyte", "year": "2009", "journal": "meet. abstr.", "system": "Li6PS5Cl, Li6PS5Br (卤素取代)", "precursor": null, "synthesis_route": "固相卤素取代", "ball_milling": null, "annealing_temp": null, "atmosphere": null, "conductivity": "Li6PS5Cl/Br 最高 3×10^-?；NMR/阻抗 10e-2~10e-3 S/cm @RT", "measurement_temp": "RT", "activation_energy": null, "dopant": "卤素取代 (Cl/Br)", "air_stability": null, "evidence_level": "experimental", "notes": "早期 argyrodite 卤素取代经典（2009），接近液态电解质电导率", "source_chunk": "Li6PS5Cl and Li6PS5Br show highest ion conductivity; intrinsic Li mobility 10-2-10-3 S/cm at RT"}
{"record_id": "rec_024", "doc_id": "88e1c7ec22e49756e95a20ff58370d56cdd5ddb58884486758ba70d86f8f097c", "title": "Effects of disorder on the energy landscape and motional mechanism of Li5.5PS4.5Cl1.5", "year": "2025", "journal": "arxiv", "system": "Li5.5PS4.5Cl1.5 (富 Cl, 无序)", "precursor": null, "synthesis_route": "球磨 (disordered) vs 结晶", "ball_milling": "850 rpm, 99 cycles (5 min 磨 / 15 min 停)", "annealing_temp": null, "atmosphere": "Ar 手套箱 (H2O < 1 ppm, O2 < 1 ppm)", "conductivity": null, "measurement_temp": null, "activation_energy": "Edc = 0.35 eV (无序) vs 0.38 eV (结晶)", "dopant": "富 Cl", "air_stability": null, "evidence_level": "experimental", "notes": "球磨无序化降低活化能 0.35 vs 0.38 eV，富 Cl 体系动力学", "source_chunk": "activation energy of dc conductivity smaller for ball-milled disordered Li5.5PS4.5Cl1.5 (0.35 eV) than crystalline (0.38 eV)"}
{"record_id": "rec_025", "doc_id": "8a2e0c3bd11bda31909bc37223b318285fff9a474bf855e5bc1c013cd646687b", "title": "Metastable decomposition realizing dendrite-free solid-state lithium batteries", "year": "2023", "journal": "advanced energy materials", "system": "富 Cl argyrodite (Li7-aPS6-aCl1+a)", "precursor": null, "synthesis_route": null, "ball_milling": null, "annealing_temp": null, "atmosphere": null, "conductivity": "富 Cl 提升电导率（Cl/S 位无序 + Li 空位）", "measurement_temp": null, "activation_energy": null, "dopant": "富 Cl (a>1)", "air_stability": null, "evidence_level": "experimental", "notes": "富 Cl 体系原位 LiCl 壳层抑制枝晶，界面设计路线", "source_chunk": "with X=Cl and a>1, ionic conductivity improved due to Cl-/S2- site disorder and Li vacancies"}
{"record_id": "rec_026", "doc_id": "8cecf7f638bc65287e53739c5b504479dc938eb7da521d767aa503c2a9e5700c", "title": "Lowering the activation barriers for lithium-ion conductivity via elemental substitution", "year": "2021", "journal": "chemistry of materials", "system": "Li6PS5X（champion = Li6PS5Br）", "precursor": "LiCl, NaCN 等 (LiCN 体系)", "synthesis_route": "溶液相复分解 + 行星球磨", "ball_milling": "400 rpm, 4 cycles (15 min on / 15 min off), 45 mL ZrO2 jar", "annealing_temp": null, "atmosphere": null, "conductivity": null, "measurement_temp": null, "activation_energy": "卤素位 Cl→Br 降低活化能", "dopant": "Br 取代 Cl（卤素位点）", "air_stability": null, "evidence_level": "experimental", "notes": "Br 取代软化晶格、扩大扩散通道、降低活化能，机制解释", "source_chunk": "replacing chloride with bromide affords softer lattice with larger diffusion pathway volumes, lowers activation barrier in Li6PS5Br"}
{"record_id": "rec_027", "doc_id": "94ff442fd3ff51a0f738b398b8cb1895082966f3d0f1b734e8d93bfccf91e8e2", "title": "Facile synthesis of lithium argyrodite Li5.5PS4.5Br1.5 with high ionic conductivity", "year": "2022", "journal": "front. chem. eng.", "system": "Li5.5PS4.5Br1.5 (富 Br)", "precursor": "Li2S (Alfa 99.9%), LiBr (Alfa 99.9%), P2S5 (Sigma 99%)，摩尔比 4:1:3", "synthesis_route": "固相反应 + 行星球磨", "ball_milling": "行星磨（参数见正文）", "annealing_temp": "最优 430°C", "annealing_time": "8 h", "atmosphere": null, "conductivity": "5.21e-3 S/cm", "measurement_temp": "RT", "activation_energy": null, "dopant": "富 Br (Br1.5)", "air_stability": null, "evidence_level": "experimental", "notes": "退火温度 390→430°C 电导率升至峰值，430°C-8h 达 5.21×10-3 S/cm，退火窗口量化", "source_chunk": "conductivity increases with annealing temperature, peaks at 430°C; 430-8h sample 5.21×10-3 S cm-1 at RT"}
{"record_id": "rec_028", "doc_id": "9647c23f5d397e7be887dabbccc3c0d66b926653a15abdecc9aba06b82b77b92", "title": "An all-solid-state rechargeable chloride ion battery", "year": "2019", "journal": "adv. sci.", "system": "氯离子电池（TBMACl 聚合物电解质；PbCl2/CsSnCl3 参照）", "precursor": null, "synthesis_route": "聚合物电解液", "ball_milling": null, "annealing_temp": null, "atmosphere": null, "conductivity": "10e-5 ~ 10e-4 S/cm (298-343K)", "measurement_temp": "298-343 K", "activation_energy": null, "dopant": null, "air_stability": null, "evidence_level": "experimental", "notes": "氯离子传导体系，非锂 argyrodite，用于卤素传导横向参照", "source_chunk": "polymer electrolyte shows conductivities 10-5-10-4 S cm-1 in 298-343 K; CsSnCl3 10-4 S cm-1 at RT"}
{"record_id": "rec_029", "doc_id": "967391c36cd9a808df865db0566c4e5065e1d07720480670f8ec5732cdc762bc", "title": "How chloride suppresses photoinduced phase segregation in mixed halide perovskites", "year": "2020", "journal": "chemistry of materials", "system": "混合卤化物钙钛矿（Cl:Br:I）", "precursor": "混合卤素前驱体溶液", "synthesis_route": "溶液法旋涂", "ball_milling": null, "annealing_temp": null, "atmosphere": null, "conductivity": null, "measurement_temp": null, "activation_energy": "33.1 ± 1.5 kJ/mol (Cl 5% 高 ~4 kJ/mol)", "dopant": "Cl 微量 (0-10%)", "air_stability": null, "evidence_level": "theoretical", "notes": "卤素混配抑制相分离的机制（Cl/Br/I 配比），可类比到 argyrodite 卤素混配", "source_chunk": "Cl:Br:I stoichiometry altered in 0-10% Cl range, Br/I = 1:1; activation energy 33.1±1.5 kJ/mol"}
{"record_id": "rec_030", "doc_id": "a14c32525ff9fd940d5a048160b8e13cb68e1141f2325207fef6619e9bb97b44", "title": "Recent progress in quasi/all-solid-state electrolytes for lithium batteries", "year": "2022", "journal": "front. energy res.", "system": "各类固态电解质（LGPS, argyrodite, perovskite 等）", "precursor": null, "synthesis_route": "综述", "ball_milling": null, "annealing_temp": null, "atmosphere": null, "conductivity": "对比表（Li0.34Nd0.55TiO3 8.00e-8 等）", "measurement_temp": null, "activation_energy": null, "dopant": null, "air_stability": null, "evidence_level": "review", "notes": "SSE 分类与电导率对照综述", "source_chunk": "comparison table of SSE classes with conductivity values"}
{"record_id": "rec_031", "doc_id": "a8619870e260235fe269d249a372156da2a409d423a3f9b91555c24f184d2578", "title": "Local charge inhomogeneity and lithium distribution in the superionic argyrodite Li6PS5X", "year": "2020", "journal": "inorganic chemistry", "system": "Li6PS5X (X = Cl, Br, I)", "precursor": "Li2S (Alfa 99.9%), P4S10 (Merck 99%), LiCl/LiBr/LiI (ultradry 99.99%)", "synthesis_route": "高温固相反应 + 玛瑙研钵手磨", "ball_milling": null, "annealing_temp": null, "annealing_time": "手磨 15 min", "atmosphere": null, "conductivity": null, "measurement_temp": null, "activation_energy": null, "dopant": null, "air_stability": null, "evidence_level": "experimental", "notes": "高温固相 + 手磨制备 Li6PS5X，Li 位占据与扩散路径分析", "source_chunk": "Li6PS5X (X=Cl,Br,I) via high-temperature solid-state reactions; hand-ground 15 min in agate mortar"}
{"record_id": "rec_032", "doc_id": "c5bfba643b8c1739a9db619f3f6ebdf03b07ed373f854991e015b4abda9b9a01", "title": "LiNi0.6Co0.2Mn0.2O2 cathode-solid electrolyte interfacial behavior", "year": "2023", "journal": "pubmed central", "system": "Li6PS5Cl", "precursor": "Li2S (99.98%), P2S5 (99%), LiCl (≥99%)，摩尔比 5:1:2", "synthesis_route": "高能球磨", "ball_milling": null, "annealing_temp": null, "atmosphere": null, "conductivity": "EIS 测量（Nyquist）", "measurement_temp": null, "activation_energy": null, "dopant": null, "air_stability": null, "evidence_level": "experimental", "notes": "Li2S:P2S5:LiCl = 5:1:2 摩尔比高能球磨制备，前驱体配比实例", "source_chunk": "Li2S, P2S5, LiCl mixed in molar ratio 5:1:2, high-energy ball mill process"}
{"record_id": "rec_033", "doc_id": "c868bac8e70c8020e1724f0b7a813917b48e7c27a23f2b36218a30c5566d663f", "title": "Argyrodite solid electrolyte with a stable interface and superior dendrite suppression", "year": "2019", "journal": "acs applied materials & interfaces", "system": "Li6PS5Cl + FeS2 复合", "precursor": "Fe (99.95%), S (99.9%)", "synthesis_route": "FeS2 球磨 (35 h, 500 rpm, 球粉比 10:1, Spex 8000)", "ball_milling": "35 h, 500 rpm", "annealing_temp": null, "atmosphere": "Ar 手套箱，不锈钢罐", "conductivity": null, "measurement_temp": null, "activation_energy": null, "dopant": "FeS2 正极复合", "air_stability": null, "evidence_level": "experimental", "notes": "硫化物与正极材料复合界面；LLZO 电子电导率 ~10-11 S/cm 参照", "source_chunk": "Fe and S milled 35 h at 500 rpm (Spex 8000), ball-to-powder 10:1, Ar glovebox"}
{"record_id": "rec_034", "doc_id": "c87282679f38480fb314dc17d392097778ecd56ae275a831a2997c75f0405bc7", "title": "Mixed or segregated: toward efficient and stable mixed halide perovskite-based devices", "year": "2021", "journal": "acs omega", "system": "混合卤化物钙钛矿（[PbX6]4-，X=Cl/Br/I）", "precursor": null, "synthesis_route": "溶液法", "ball_milling": null, "annealing_temp": null, "atmosphere": null, "conductivity": "离子/电子电导率分离测量", "measurement_temp": null, "activation_energy": null, "dopant": null, "air_stability": null, "evidence_level": "theoretical", "notes": "混卤晶格应变/构型熵，卤素混配热力学原理（Br- 1.96Å vs I- 2.20Å 位点失配）", "source_chunk": "mixed halide perovskite; halide ion size mismatch in [PbX6]4- octahedra compensated by configurational entropic stabilization"}
{"record_id": "rec_035", "doc_id": "c9a48b2d385088cc82660ba81afb7f1caa57001a94a5797e6d4f511d547669a9", "title": "How certain are the reported ionic conductivities of thiophosphate-based solid electrolytes?", "year": "2020", "journal": "acs energy letters", "system": "硫代磷酸盐 SSE（多实验室交叉测量）", "precursor": null, "synthesis_route": "多实验室制备同一组成", "ball_milling": null, "annealing_temp": null, "atmosphere": null, "conductivity": "多实验室测量值分散（中位数/均值估计）", "measurement_temp": null, "activation_energy": null, "dopant": null, "air_stability": null, "evidence_level": "experimental", "notes": "同一配方不同实验室电导率差异显著——支撑'测量条件不可比'问题与评价口径设计", "source_chunk": "each composition synthesized in multiple batches; different groups received identical sample; statistical analysis of conductivity spread"}
{"record_id": "rec_036", "doc_id": "c9aa40bdd672a9308c65276974624d3af9d8815dabfe5760b4a0a1b591541ba1", "title": "Advancements and challenges in solid-state battery technology", "year": "2024", "journal": "batteries", "system": "SSB 综述（液态电解液基准）", "precursor": null, "synthesis_route": "综述", "ball_milling": null, "annealing_temp": null, "atmosphere": null, "conductivity": "液态电解液 4e-3 ~ 8.5e-3 S/cm（对比基准）", "measurement_temp": null, "activation_energy": null, "dopant": null, "air_stability": null, "evidence_level": "review", "notes": "液态电解液电导率基准表，用于对比 argyrodite 目标", "source_chunk": "liquid electrolytes conductivity table: 4×10-3 to 8.5×10-3 S cm-1"}
{"record_id": "rec_037", "doc_id": "ce6a3902844ed65101df60ef88229aa57d2f247467cde8d9a4476fe6c412c6cb", "title": "Regulation of the interfaces between argyrodite solid electrolyte and lithium metal anode", "year": "2022", "journal": "frontiers in chemistry", "system": "argyrodite + Li 负极", "precursor": null, "synthesis_route": null, "ball_milling": null, "annealing_temp": null, "atmosphere": null, "conductivity": null, "measurement_temp": null, "activation_energy": null, "dopant": null, "air_stability": null, "evidence_level": "experimental", "notes": "argyrodite 界面分解产物 (Li2S/LiCl/Li3P)、体积膨胀与界面电阻机理", "source_chunk": "interface decomposition to Li2S, LiCl and Li3P; large volume expansion destabilizes kinetics; interfacial resistance increases"}
{"record_id": "rec_038", "doc_id": "d807ce4f417391e40d00e9bca19a5958d42995a2c3fa466b040767f18d34d8fa", "title": "Control of ionic conductivity by lithium distribution in cubic oxide argyrodites", "year": "2022", "journal": "journal of the american chemical society", "system": "氧化物 argyrodite (Li4SiO4/Li3PO4/Li2O/LiCl 混合)", "precursor": "Li4SiO4, Li3PO4, Li2O, LiCl", "synthesis_route": "Ar 气氛球磨", "ball_milling": "6 h (20 min on / 10 min off), 1 g 批次, 45 mL ZrO2 jar, 10 mm 球", "annealing_temp": null, "atmosphere": "Ar", "conductivity": "Li6+xP1-xGexS5I 从 ~1e-6 提升至 ~1e-2 S/cm", "measurement_temp": "RT", "activation_energy": null, "dopant": "Ge/Li 比例（Li6+xP1-xGexS5I）", "air_stability": "氧化物 argyrodite 空气稳定性优于硫化物", "evidence_level": "experimental", "notes": "氧化物 argyrodite（空气稳定）+ Li 分布控制电导率，稳定性-电导率平衡关键", "source_chunk": "Li4SiO4, Li3PO4, Li2O, LiCl mixed, ball milled 6 h under Ar; Li6+xP1-xGexS5I conductivity from ~10-6 to ~10-2 S cm-1"}
{"record_id": "rec_039", "doc_id": "d81c065b7c21546fbd6c45f4baa8346268e4accc1ae85098dbd1269714134e4c", "title": "Challenges and developments of high energy density anode materials for all-solid-state batteries", "year": "2022", "journal": "chemelectrochem", "system": "Li6PS5Cl / Li6PS5Br / Li6PS5I 对比", "precursor": null, "synthesis_route": "高能机械球磨", "ball_milling": null, "annealing_temp": null, "atmosphere": null, "conductivity": "Cl 1.9e-3 / Br 6.8e-3 / I 4.6e-7 S/cm", "measurement_temp": "RT", "activation_energy": null, "dopant": null, "air_stability": null, "evidence_level": "experimental", "notes": "卤素电导率排序 Cl<Br>>I；I 因 S2-(1.84Å) vs I-(2.20Å) 半径差大且无 S/I 位点无序而导电差", "source_chunk": "Li6PS5Cl 1.9×10-3, Li6PS5Br 6.8×10-3, Li6PS5I 4.6×10-7 S cm-1; I poor due to ionic radius mismatch and no S/I disorder"}
{"record_id": "rec_040", "doc_id": "ddeb045b6a1f0a4e9a5d8fc0e0c3ad7e686351f15c3c594703eb3b52dd8c88d8", "title": "Facile synthesis toward the optimal structure-conductivity characteristics (SI data)", "year": "2018", "journal": "figshare", "system": "BMA-Li6PS5Cl（球磨+退火法）", "precursor": null, "synthesis_route": "球磨 + 退火 (BMA)", "ball_milling": null, "annealing_temp": "550°C", "atmosphere": null, "conductivity": null, "measurement_temp": null, "activation_energy": null, "dopant": null, "air_stability": null, "evidence_level": "experimental", "notes": "补充材料：BMA-Li6PS5Cl 550°C 退火的 Rietveld 精修结构参数", "source_chunk": "Table S5 lattice parameters and site occupancies from Rietveld refinement of ball milled + annealed Li6PS5Cl at 550°C"}
{"record_id": "rec_041", "doc_id": "e16bc016ca781524bf28d4621d8d16bef352ee1e987e9e083075a19572310728", "title": "Enhanced ionic conductivity and lack of paddle-wheel effect of BH4-substituted Li argyrodite", "year": "2022", "journal": "matter", "system": "BH4 取代 Li-argyrodite", "precursor": "β-Li3PS4, LiBH4 (1:2 摩尔比)", "synthesis_route": "玛瑙手磨 15 min + ZrO2 球磨 2 h", "ball_milling": "2 h, ZrO2 jar, 5 mm 球 (Spex 8000M), 15 min 停顿", "annealing_temp": null, "atmosphere": null, "conductivity": "4.8 mS/cm", "measurement_temp": "25°C", "activation_energy": null, "dopant": "BH4- 取代", "air_stability": null, "evidence_level": "experimental", "notes": "BH4 取代 argyrodite 高电导率 4.8 mS/cm，无桨轮效应", "source_chunk": "BH4-substituted Li argyrodite displays ionic conductivity of 4.8 mS/cm at 25°C"}
{"record_id": "rec_042", "doc_id": "e1abf48800aaebb458a29ba33995426f283a9a244a9523408b4924b2659aff89", "title": "A novel time-saving synthesis approach for Li-argyrodite superionic conductors", "year": "2023", "journal": "advanced science", "system": "LPSC (Li6PS5Cl) 微波辅助合成 (MW-LPSC)", "precursor": null, "synthesis_route": "微波辅助合成 vs 室温过程 (RT-p 含 PS4 3-/ACN 络合物)", "ball_milling": null, "annealing_temp": null, "atmosphere": null, "conductivity": "DC 电导率 1.85e-6 mS/cm（电子部分）", "measurement_temp": null, "activation_energy": null, "dopant": null, "air_stability": null, "evidence_level": "experimental", "notes": "微波辅助快速合成 Li-argyrodite，时间大幅节省，工艺创新路线", "source_chunk": "microwave-assisted synthesis (MW-LPSC) shorter period; DC conductivity 1.85×10-6 mS cm-1"}
{"record_id": "rec_043", "doc_id": "e6980008c6c7ea35b21e88b44c8193eeeb3cd5ccc1d9d9ecd2a7e0ec2d87dabb", "title": "A review of the MSCA ITN ECOSTORE—novel complex metal hydrides for efficient energy storage", "year": "2020", "journal": "inorganics", "system": "LiBH4-LiCl/LiBr/LiI 固溶体；LiLa(BH4)3Cl (I-43m spinel)", "precursor": "LiBH4, LiCl/LiBr/LiI", "synthesis_route": "高能球磨或退火", "ball_milling": null, "annealing_temp": null, "atmosphere": null, "conductivity": null, "measurement_temp": null, "activation_energy": null, "dopant": "卤化物加入 LiBH4", "air_stability": null, "evidence_level": "review", "notes": "硼氢化物-卤化物固溶体，卤素掺杂稳定晶相的策略，交叉参照", "source_chunk": "lithium halides added to LiBH4 to form solid solution; obtained by high-energy ball milling or annealing"}
{"record_id": "rec_044", "doc_id": "eff713f569c43b6b27ae4f844df794548892b73a2e42e7d87c9a9d4c83b49269", "title": "A review on the molecular modeling of argyrodite electrolytes for all-solid-state batteries", "year": "2022", "journal": "energies", "system": "Li-argyrodite（分子建模综述）", "precursor": null, "synthesis_route": "机械球磨 + 加热（综述）；溶液工程降低温度", "ball_milling": null, "annealing_temp": null, "atmosphere": null, "conductivity": null, "measurement_temp": null, "activation_energy": "Ea 定义（建模）", "dopant": null, "air_stability": null, "evidence_level": "review", "notes": "argyrodite 建模综述：球磨能量大难测量，溶液工程降温度——工艺可扩展性讨论", "source_chunk": "ball-milling exudes substantial energy and makes synthesis hard to measure; solution-engineered processes decrease ensuing temperature"}
{"record_id": "rec_045", "doc_id": "f3215781d2b273cbf7cfd08ba7af94d3043166a4ed00d579752130fbcc0f8f2a", "title": "A review on the wet chemical synthesis of sulfide solid electrolytes", "year": "2020", "journal": "figshare", "system": "硫化物 SSE 湿化学合成综述（含混卤 argyrodite 电导率表）", "precursor": "Li2S/P2S5/LiX (X=Cl,Br,I) 溶液比例表", "synthesis_route": "湿化学/溶液法综述", "ball_milling": null, "annealing_temp": null, "atmosphere": null, "conductivity": "Li6PS5Cl 2.4 / Cl0.75Br0.25 3.2 / Cl0.5Br0.5 3.9 mS/cm（混卤递增）", "measurement_temp": "RT", "activation_energy": null, "dopant": "卤素混配 Cl1-xBrx", "air_stability": null, "evidence_level": "review", "notes": "关键数据表：卤素混配 Cl0.5Br0.5 (3.9 mS/cm) > Cl0.75Br0.25 (3.2) > 纯 Cl (2.4)——混卤提升电导率趋势证据", "source_chunk": "table: Li6PS5Cl 2.4, Li6PS5Cl0.75Br0.25 3.2, Li6PS5Cl0.5Br0.5 3.9 mS/cm ionic conductivity"}
{"record_id": "rec_046", "doc_id": "f53b27b7b521fc7a1cc6ef0c83c4987493804144a4c85af5fe8c9576da9d130a", "title": "Lithium transport studies on chloride-doped argyrodites as electrolytes for solid-state batteries", "year": "2023", "journal": "acs applied materials & interfaces", "system": "Li6PS5Cl（Cl 掺杂）", "precursor": "Li2S, P2S5, LiCl", "synthesis_route": "机械球磨 (± 550°C 退火)", "ball_milling": null, "annealing_temp": "550°C（部分无退火）", "atmosphere": null, "conductivity": "0.45 mS/cm (EIS, 10 mHz-200 kHz)", "measurement_temp": null, "activation_energy": "0.33 eV（总）；短程扩散 ~170 meV @298K", "dopant": null, "air_stability": null, "evidence_level": "experimental", "notes": "制备方法-电导率-Ea 对照表：同配方不同退火/测量条件值不同——测量可比性案例", "source_chunk": "mechanical milling Li2S, P2S5, LiCl; 550°C annealing; total ionic conductivity 0.45 mS cm-1, Ea 0.33 eV"}
{"record_id": "rec_047", "doc_id": "f6e0ebb72216dbc890514095e1097e8752434313fb42f3a892a62c1abbbedf9f", "title": "Synthesis of fluorine-doped lithium argyrodite solid electrolytes", "year": "2022", "journal": "acs applied materials & interfaces", "system": "Li5+yPS5Fy；Li6PS5F0.5X0.5 (X=Cl, Br)", "precursor": "Li2S:LiF:LiCl (或 LiBr) = 1.0:0.5:0.5", "synthesis_route": "固相混合 + 冷压", "ball_milling": null, "annealing_temp": null, "atmosphere": null, "conductivity": "Nyquist 阻抗 (σ = L/RA)", "measurement_temp": "RT (冷压片)", "activation_energy": null, "dopant": "F 取代 (F0.5, Fy)", "air_stability": null, "evidence_level": "experimental", "notes": "F 掺杂 argyrodite 新颖掺杂路线（F 双掺杂 Cl/Br）", "source_chunk": "dual-doped Li6PS5F0.5X0.5 (X=Cl, Br) synthesized with Li2S:LiF:LiCl/LiBr = 1.0:0.5:0.5"}
{"record_id": "rec_048", "doc_id": "f9e1579f8a880a7e9db21310052ddb0c299181dd68781de09f554fc5e649d1b5", "title": "Li-rich and halide-deficient argyrodite fast ion conductors", "year": "2022", "journal": "chemistry of materials", "system": "Li6+xPS5+x(Cl/Br)1-x (0≤x≤0.85)；Li6PS5I", "precursor": "Li2S (99.98%), P2S5 (99.98%), LiCl (99.9%), LiBr (99.9%), LiI (99.9%)", "synthesis_route": "混合 + 加热", "ball_milling": null, "annealing_temp": null, "atmosphere": null, "conductivity": "卤素含量调节（Meyer-Neldel 规则）", "measurement_temp": null, "activation_energy": "Ea 随卤素含量变化（Br-argyrodite 反常）", "dopant": "Li-rich + 卤素缺乏", "air_stability": null, "evidence_level": "experimental", "notes": "Li 富余 + 卤素缺乏 argyrodite（x 至 0.85）快离子导体，化学计量偏移设计", "source_chunk": "Li6+xPS5+x(Cl/Br)1-x (0≤x≤0.85) synthesized by mixing and heating Li2S, P2S5, LiCl, LiBr, LiI"}
{"record_id": "rec_049", "doc_id": "fba5f97bd4aec41afd9b954d87e024c7e58b4400608202eaad4551074c4bfb91", "title": "Engineering the site-disorder and lithium distribution in the lithium superionic conductor Li6PS5Br", "year": "2020", "journal": "advanced energy materials", "system": "Li6PS5Br", "precursor": "Li2S (Alfa 99.9%), P4S10 (Merck 99%), LiBr (ultradry 99.99%)", "synthesis_route": "玛瑙研钵 + mechanochemical 球磨", "ball_milling": "45 mL ZrO2 cup, 5 mm 介质, 40:1 质量比", "annealing_temp": null, "atmosphere": null, "conductivity": "位无序提升电导率最高 4 倍", "measurement_temp": null, "activation_energy": null, "dopant": null, "air_stability": null, "evidence_level": "experimental", "notes": "位无序 (site-disorder) 扩张 Li+ 扩散连通簇，电导率提升 4 倍——工艺-结构-性能联动", "source_chunk": "higher site-disorder causes expansion of Li+ clusters surrounding disordered sites, more interconnected pathways, up to fourfold conductivity increase"}
{"record_id": "rec_050", "doc_id": "02be1f382f1c0e09e9368a8f2ecbbd6aedade9b620e0971cc9a138e46cdddd9c", "title": "study of graphite cycling in sulfide solid electrolytes", "year": null, "journal": null, "system": "0.75Li2S-0.25P2S5 (LPS); 0.3LiI-0.7(0.75Li2S-0.25P2S5) (LiLPS)", "precursor": "Li2S, P2S5, LiI", "synthesis_route": "机械化学合成", "ball_milling": "510 rpm, 30 h active milling (5 min on / 15 min rest), zirconia jar 45 mL, 40 g zirconia balls (5 mm)", "annealing_temp": null, "annealing_time": null, "atmosphere": null, "conductivity": "0.3 mS/cm (cLPS); 1.1 mS/cm (cLiI-LPS)", "measurement_temp": null, "activation_energy": null, "dopant": "LiI", "air_stability": null, "evidence_level": "experimental", "notes": "采用机械化学法制备0.75Li2S-0.25P2S5（LPS）及0.3LiI-0.7(0.75Li2S-0.25P2S5)（LiLPS）粗电解质；LiI掺杂使离子电导率从0.3 mS/cm提升至1.1 mS/cm。", "source_chunk": ""}
