Repository: LC-di-yan/material-science-discovery-agent

File: data/02_knowledge/extraction_quality_audit_20260802.json
{"audit_id":"audit_extract_20260802_01","audit_date":"2026-08-02","scope":"Ten record review after the full-text extraction expansion","corpus_state":{"content_files":346,"successful_records":339,"persistent_extraction_failures":7},"method":"Reviewed each legacy record against its matching original content JSON because legacy source_chunk values are empty. The extractor was repaired prospectively to persist the evidence supplied to the LLM; this audit does not modify historical records.","finding":"Use experimental records only within the stated composition, processing, and measurement-temperature boundaries. Do not use theoretical values, cited literature values, or high-temperature values as room-temperature route targets.","records":[{"record_id":"rec_067","doc_id":"0f913fa705b2b2b9b7c954e2f3b4699e6a59446930ce4dc57481ffbd59704637","classification":"core_argyrodite_direct","source_chunk_available":false,"assessment":"Partially supported. The source describes F-substituted LPSCl and gives a complete synthesis route, but the extracted record omitted key milling and annealing fields.","usable_evidence":"Li2S, P2S5, LiCl, and LiF; planetary milling at 510 rpm for 13 h under Ar; sealed tube treatment at 550 C for 5 h.","use_constraint":"Suitable for an F-substitution process-screening hypothesis, not for a quantified conductivity target from this record."},{"record_id":"rec_107","doc_id":"354a06c22faf3521a276641eef27112637e073fc372fee59d95d36d742a0704e","classification":"core_argyrodite_direct","source_chunk_available":false,"assessment":"Supported experimental process/performance evidence.","usable_evidence":"Li6PS5Cl made by milling and 550 C annealing; pellet-sintered 4 h sample reached 6.11 mS cm-1, while powder-sintered samples were lower.","use_constraint":"Use for the density and annealing-time optimization direction; retain pellet geometry and sintering route in comparisons."},{"record_id":"rec_111","doc_id":"38467db3c9fb28dd34f9fd8aa38c647902e1e8e1293989b1d82be3e5cb3017c2","classification":"core_argyrodite_direct","source_chunk_available":false,"assessment":"Supported for Br-rich composition and cooling-control prior art; the extracted conductivity field mixes cited values with the study context.","usable_evidence":"Li6-xPS5-xBr1+x was mechanically milled at 510 rpm for 25 h and subsequently heat treated; quench versus slow cooling controls disorder. The reviewed source reports a quenched Li5.5PS4.5Br1.5 maximum of 8.55 mS cm-1.","use_constraint":"Do not claim Br-rich disordering or cooling control is unexplored. Attribute any numerical result to the exact composition and cooling treatment."},{"record_id":"rec_187","doc_id":"714e841491790744297b12c3ccf1c3e628d3cccf4b77f3195a8fcb8ebf61c12e","classification":"core_argyrodite_theoretical","source_chunk_available":false,"assessment":"Theoretical comparison evidence only.","usable_evidence":"The reported 26.6 mS cm-1 value is computational and chlorine substitution is predicted to affect phase behavior.","use_constraint":"Exclude from experimental performance expectations and synthesis-condition selection."},{"record_id":"rec_204","doc_id":"820e63caa2514d5c7ea5ac15943a4a63252b6f6b88c709da8081132dd340e7e7","classification":"core_argyrodite_direct","source_chunk_available":false,"assessment":"Supported comparison-process evidence.","usable_evidence":"An ACN/rGO templated liquid-phase route followed by 550 C for 5 h yielded argyrodite material; the stated room-temperature conductivity is 1.54 mS cm-1 and excess rGO creates electronic conduction.","use_constraint":"Use only as a morphology/template comparison route, not as support for the selected powder-process routes."},{"record_id":"rec_217","doc_id":"9266f6d40efdedef686758c1039cdf598d2528701e087c304eaccde1ce8b7c20","classification":"core_argyrodite_direct","source_chunk_available":false,"assessment":"Supported baseline synthesis and temperature-resolved performance evidence.","usable_evidence":"500 rpm for 24 h followed by 500 C for 2 h in an Ar glovebox; 1.30e-3 S cm-1 at 25 C and 1.05e-2 S cm-1 at 60 C.","use_constraint":"Keep the 25 C and 60 C measurements separate; do not quote the 60 C value as room-temperature performance."},{"record_id":"rec_230","doc_id":"9e3c08b8996acffcba1cd29668a4a5fd7e83fc80c695281dc62385d6eee5e686","classification":"core_argyrodite_direct","source_chunk_available":false,"assessment":"Supported chlorine-rich composition-specific processing evidence.","usable_evidence":"Li5.5PS4.5Cl1.5 was mechanically milled and vacuum annealed. The 350 C condition gave 1.2 mS cm-1 and 0.385 eV; the source reports its maximum conductivity after 450 C annealing.","use_constraint":"Do not transfer the 450 C optimum to other halide-rich compositions without a separate experiment."},{"record_id":"rec_250","doc_id":"af9e3ac4421d23b937e5f0b575fed41ef29a8c0ccf4d7b811583de8cc79af0fa","classification":"core_argyrodite_direct","source_chunk_available":false,"assessment":"Supported protective-surface prior art.","usable_evidence":"Environmental mechanical alloying formed an approximately 50 nm oxysulfide nanolayer on Li6PS5Cl. The source reports initial conductivity of 3.02 mS cm-1 and retention above 2.50 mS cm-1 after 30 min air exposure and slurry-chemical exposure.","use_constraint":"Do not claim that sulfide/oxide-like protective-shell concepts are absent. This is oxysulfide, not proof for every proposed oxide shell."},{"record_id":"rec_287","doc_id":"dccfef3859aee8c97f4323889ffab109fe8953aad1ea45c263f0b71ccd9e0de3","classification":"core_argyrodite_direct","source_chunk_available":false,"assessment":"Supported composition-space prior art but weak for numerical route parameters in the extracted record.","usable_evidence":"Li5.5PS4.5ClxBr1.5-x with x=0.4, 0.8, and 1.2 was studied; conductivity peaked near x=0.8 and EIS/NMR disagreement was linked to grain-boundary contact.","use_constraint":"Do not claim the full Cl/Br-rich composition space is unexplored; use as an optimization benchmark requiring direct source confirmation for numeric values."},{"record_id":"rec_310","doc_id":"fba7069e7c0b54872c318de13023621d24e0801532b0c189f822b73899ef7af1","classification":"core_argyrodite_direct","source_chunk_available":false,"assessment":"Supported cation-doping and grain-boundary evidence with a temperature qualification.","usable_evidence":"Mechanical milling at 600 rpm for 20 h under dry Ar; Ca-doped material reached 12.9 mS cm-1 at 70 C and YCl3-modified material reached 13 mS cm-1 at 50 C. Dopants concentrate at grain boundaries.","use_constraint":"Do not present these high-temperature values as room-temperature gains; the source indicates only slight room-temperature improvement."}]}
