Repository: LC-di-yan/material-science-discovery-agent

File: data/04_routes/experimental_DOE_protocols.md
# 可执行实验协议与 DOE 量化表 · route_A–E

> 来源：结构化记录锚点（records.jsonl），无湿实验条件下作为可执行实验计划。
> 所有数值均标注 record_id；室温与升温电导率分开标注，不混写。
> 本文件对应复赛计划任务 E（验证手段充分性）。

---

## 通用实验环境

| 项目 | 要求 |
|---|---|
| 气氛 | Ar 手套箱（H₂O < 0.1 ppm，O₂ < 0.1 ppm）全程操作 |
| 称量 | 分析天平（±0.1 mg），惰性气氛下称量 |
| 球磨罐 | ZrO₂ 罐 + ZrO₂ 磨球（避免 Fe 污染） |
| EIS 测量 | Biologic/等效阻抗谱仪，0.5 MHz–100 mHz，10 mV 振幅 |
| 温度标注 | 每个电导率数据必须绑定测量温度（RT 或具体 °C） |
| 相对密度 | 每个样品记录压实压力与相对密度（gap_010 口径） |

---

## route_A · 混卤 Li₆PS₅Cl₀.₅Br₀.₅ · 免球磨直接退火

**目标**：验证"混卤 × 直接退火（免高能球磨）"联合可行性。

### DOE 表（单因素：退火温度）

| 变量 | 水平 | 依据 |
|---|---|---|
| 退火温度 | 500°C / 550°C / 600°C | rec_002：550°C/10h 纯 Cl 直接退火 4.96e-3 S/cm |
| 退火时间 | 10 h（固定） | rec_002 |
| 冷却方式 | 自然冷却（Ar） | rec_002 |
| 响应 | 室温 EIS 电导率；XRD 相纯度（F-43m） | — |

**前驱体**：Li₂S(99.98%)、P₂S₅(99%)、LiCl(99.9%)、LiBr(99.9%)，摩尔比 5:1:0.5:0.5。
**预期锚点**：Li₆PS₅Cl₀.₅Br₀.₅ 室温 3.9 mS/cm（rec_045，RT）；纯 Cl 直接退火 4.96e-3 S/cm（rec_002，26.2°C）。
**判定**：若 550°C 样品相纯度 ≥90%（XRD 无杂峰）且电导率 ≥3 mS/cm（RT），路线 A 成立。

---

## route_B · Li₆PS₅Cl₀.₇₅Br₀.₂₅ + UDSH 表面疏水修饰

**目标**：同时验证电导率与抗湿性。

### DOE 表（两阶段）

**阶段 1：球磨合成**

| 变量 | 水平 | 依据 |
|---|---|---|
| 球磨时间 | 30 min / 60 min / 2 h | rec_020：30 min 高能球磨 |
| 球磨转速 | 300 rpm（固定） | rec_013：550 rpm，3 h（参考） |
| 罐体 | ZrO₂ 罐，Ar 气氛 | rec_013 |
| 响应 | XRD 相纯度；室温 EIS | — |

**阶段 2：退火 + UDSH 接枝**

| 变量 | 水平 | 依据 |
|---|---|---|
| 退火温度 | 390°C / 410°C / 430°C / 450°C | rec_027：390→430°C 峰值扫描 |
| 退火时间 | 8 h（固定） | rec_027 |
| UDSH 浓度 | 0.5 / 1.0 / 2.0 wt%（液相接枝） | rec_013：UDSH@LPSC |
| 响应 | 室温 EIS（接枝前后）；湿度暴露实验 | rec_013 |

**前驱体**：Li₂S、P₂S₅、LiCl、LiBr（摩尔比 5:1:0.75:0.25）；1-十一烷硫醇（UDSH）。
**预期锚点**：Cl₀.₇₅Br₀.₂₅ 室温 3.2 mS/cm（rec_045，RT）；UDSH 修饰后抗湿保持电导率（rec_013）。
**判定**：接枝后电导率保持率 ≥80%，且湿度暴露后 H₂S 释放量低于未修饰对照。

---

## route_C · Li₅.₅PS₄.₅Cl₁.₅ · 球磨无序化 + 退火窗口

**目标**：验证三因素（无序化 + 退火窗口 + 致密化）联合效果。

### DOE 表（三因素）

| 变量 | 水平 | 依据 |
|---|---|---|
| 球磨转速 | 850 rpm（固定） | rec_024：850 rpm，99 cycles |
| 球磨循环 | 5 min 磨 / 15 min 停，99 cycles | rec_024 |
| 退火温度 | 410°C / 430°C / 450°C | rec_027：430°C 峰值 |
| 退火时间 | 8 h（固定） | rec_027 |
| 二次烧结 | 有 / 无（对照） | rec_003：二次烧结致密化 |
| 响应 | 变温 EIS（Ea）；相对密度；XRD | rec_024：Ea 0.35 eV（无序） |

**前驱体**：Li₂S、P₂S₅、LiCl（富 Cl 化学计量 Li:PS:Cl = 5.5:4.5:1.5）。
**预期锚点**：Ea 0.35 eV（rec_024，无序态）；RT 电导率 5.21e-3 S/cm（rec_027，430°C/8h 退火窗口）。
**判定**：Ea ≤0.36 eV 且 RT 电导率 ≥4e-3 S/cm（相对密度 ≥85%）。

---

## route_D · Li₆PS₅Cl · 压片烧结时间 DOE（可比性基线）

**目标**：建立统一测量口径下的时间-电导率关系，解决跨文献不可比问题。

### DOE 表（单因素：烧结时间）

| 变量 | 水平 | 依据 |
|---|---|---|
| 烧结时间 | 2 / 4 / 6 / 8 / 10 h | rec_107：2-10 h 系列 |
| 烧结温度 | 550°C（固定） | rec_107 |
| 压实方式 | 压片烧结（主）+ 粉末烧结（对照） | rec_107 |
| 压实压力 | 记录每个样品（统一报告） | gap_010 口径 |
| 测量温度 | RT + 60°C（分开报告） | rec_217：25°C 1.30e-3 / 60°C 1.05e-2 S/cm |
| 响应 | RT 电导率；60°C 电导率；相对密度；XRD | — |

**前驱体**：Li₂S、P₂S₅、LiCl（化学计量比，Ar 手套箱）。
**球磨参考**：500 rpm，24 h（rec_217）。

### 量化预期增益表

| 烧结时间 | RT 电导率预期 | 依据 |
|---|---|---|
| 2 h | ~1.3e-3 S/cm | rec_217：500°C/2h 基线 |
| 4 h（压片） | **6.11e-3 S/cm（峰值）** | rec_107：压片烧结 4h 最高 |
| 6-10 h | 预期下降或持平（过烧） | rec_107：时间序列趋势 |

**判定**：同一测量口径下能否重现"压片烧结 4h 峰值"趋势；若重现，gap_010（跨文献不可比）得到量化解决。

---

## route_E · Li₅.₄PS₄.₄Cl₁.₆ + Ca/Y 掺杂 · 机械球磨

**目标**：验证多价阳离子掺杂富卤 argyrodite 的晶界调控效果。

### DOE 表（单因素：掺杂类型与量）

| 变量 | 水平 | 依据 |
|---|---|---|
| 掺杂剂 | CaS（x=0.02 / 0.03）/ YCl₃（x=0.02） | rec_310：Ca x=0.03，Y x=0.02 |
| 球磨转速 | 600 rpm | rec_310：600 rpm，20 h |
| 球磨时间 | 20 h | rec_310 |
| 球磨罐 | ZrO₂ 罐（45 ml），15 个 ZrO₂ 球（10 mm） | rec_310：Pulverisette 7 |
| 后续热处理 | 无（机械球磨后直接压片） | rec_310 |
| 压实 | 冷压，记录相对密度 | rec_310；gap_010 口径 |
| 测量温度 | RT + 50°C + 70°C（分开报告） | rec_310：50°C 13 mS/cm，70°C 12.9 mS/cm |

**前驱体**：Li₂S、P₂S₅、LiCl（富卤 Cl 过量至 Li₅.₄PS₄.₄Cl₁.₆）+ CaS 或 YCl₃。
**预期锚点**：
- Ca x=0.03：70°C 12.9 mS/cm（rec_310）
- Y x=0.02：50°C 13 mS/cm（rec_310）
- 富卤本征：RT 10 mS/cm（rec_345，Li₅.₄PS₄.₄Cl₁.₆）

**判定**：掺杂样品在对应温度下电导率 ≥未掺杂对照（同温度口径）；晶界电阻占比下降（EIS 半圆分析）。

---

## 汇总：各路线 DOE 规模与测量口径

| 路线 | 因素数 | 总样品数（估） | 关键测量口径 | 主要风险 |
|---|---|---|---|---|
| route_A | 1（温度） | 3 | RT EIS + XRD | 混卤直接退火未见报道，相纯度风险 |
| route_B | 2（退火温度 + UDSH浓度） | 12 | RT EIS（接枝前后）+ 湿度暴露 | UDSH 接枝均匀性 |
| route_C | 3（球磨 + 退火温度 + 二次烧结） | 6 | 变温 EIS（Ea）+ 相对密度 | 无序-结晶平衡点难控 |
| route_D | 1（时间） | 10 | RT + 60°C EIS（分开）+ 相对密度 | 压实压力一致性 |
| route_E | 1（掺杂类型/量） | 6 | RT + 50°C + 70°C EIS（分开） | 掺杂均匀性；高温测量一致性 |

> 全部路线共 ~37 个样品，无 GPU/大型设备依赖，标准手套箱 + 行星球磨 + 管式炉 + EIS 即可完成。

File: data/04_routes/reasoning_chains.md
# 逐步骤推理链 · Top 候选路线（为什么选这个前驱体/温度/顺序）

> 复赛任务 F 交付物之一：把每条路线的每个决策展开为可审计的推理链。
> 每一步给出：**为什么选它**（文献锚点）→ **为什么是这个值**（量化依据）→ **为什么放在这个位置**（顺序逻辑）。
> 候选路线是待证伪假设，不是保证的实验配方。

---

## route_D · Li₆PS₅Cl 可比性基线（优先执行的理由）

**为什么 route_D 排第一**：字段覆盖率显示 measurement_temp 仅 ~26%、annealing_time 仅 ~13%——
跨文献性能不可比是真实、可量化的 Gap（gap_010）。先建立统一口径基线，再谈工艺优化，
否则后续所有"性能增益"都可能是测量口径差异造成的伪增益。

### Step 1 · 按化学计量制备 + 550°C 热处理基线
- **为什么选 Li₂S/P₂S₅/LiCl**：这是 Li₆PS₅Cl 文献最通用的三前驱体路线（rec_107、rec_217 一致），
  避免引入额外变量。
- **为什么 550°C**：rec_107 明确以 550°C 为热处理锚点（压片烧结 4h 达 6.11 mS/cm）；
  rec_002 的直接退火也在 550°C/10h。两个独立来源交叉支持该温度窗口。
- **为什么先固定组成**：route_D 的科学问题是"工艺/口径"而非"组成"，固定组成才能隔离工艺变量。

### Step 2 · 时间序列 2/4/6/8/10 h + 粉末烧结对照
- **为什么扫时间**：rec_107 报道压片烧结 4h 为峰值，但完整时间依赖在语料中缺失——这正是 gap_010 的核心。
- **为什么留粉末烧结对照**：rec_107 同时含粉末与压片两条路线；对照才能区分"致密化效应"与"时间效应"。
- **为什么逐样记录压实压力/相对密度**：gap_010 口径要求；否则相对密度差异会混入电导率解释。

### Step 3 · 预注册测量温度 + 样品几何
- **为什么预注册**：防止事后选择性报告（升温数据标为室温是本语料中最常见的不可比来源）。
- **为什么 RT 与 60°C 分开**：rec_217 给出同一样品 25°C 1.30e-3 vs 60°C 1.05e-2 S/cm，
  相差近一个数量级——混写会直接毁掉整条路线的可比性。

### Step 4 · XRD + 相对密度 + 变温 EIS 联合归因
- **为什么三者联合**：电导率变化可能来自相变（XRD）、致密化（密度）或本征输运（Ea），
  单一测量无法区分；联合归因才能判定"工艺效应"真伪。

---

## route_A · 混卤 Li₆PS₅Cl₀.₅Br₀.₅ 免球磨直接退火

**为什么这条路线**：混卤提升电导率（rec_045：Cl₀.₅Br₀.₅ 3.9 > 纯 Cl 2.4 mS/cm）与
"免球磨直接退火"（rec_002）各自有报道，但**联合**未见（gap_001）。

### Step 1 · Ar 手套箱称量研磨混匀
- **为什么 H₂O/O₂ < 0.1 ppm**：硫化物遇水释放 H₂S（rec_680 等水解机制），
  0.1 ppm 是文献通用严格口径。
- **为什么只研磨不球磨**：本路线的科学问题正是"能否跳过球磨"（rec_002 规避高能球磨），
  若先球磨就破坏了对照意义。

### Step 2 · 550°C / 10 h 直接退火
- **为什么 550°C**：rec_002 纯 Cl 直接退火 550°C/10h 得 4.96e-3 S/cm——直接迁移该窗口到混卤。
- **为什么 10 h 不缩短**：免球磨路线扩散动力学更慢，缩短时间会引入"时间不足"混淆变量。
- **风险声明**：混卤的直接退火窗口未经报道，550°C 是外推假设，需 DOE 温度扫描验证（见 DOE 协议）。

### Step 3 · Ar 保护自然冷却
- **为什么自然冷却**：rec_111 表明冷却速率影响卤素位有序度（淬冷 vs 慢冷改变电导率）；
  选自然冷却是为了与 rec_002 口径一致，避免引入第二变量。

### Step 4 · XRD/Rietveld 确认 F-43m 相
- **为什么 XRD 优先**：免球磨路线最大风险是相纯度不足（中间相残留），
  Rietveld 可同时给出相纯度与卤素位有序度（rec_040）。

---

## route_C · Li₅.₅PS₄.₅Cl₁.₅ 无序化 + 退火窗口 + 致密化

**为什么这条路线**：三因素（无序化降 Ea / 退火窗口峰值 / 二次烧结致密）两两有报道，
三者联合未见（gap_003）。注意：rec_287 已扫描部分富卤组成空间，
故本路线定位为"三因素联合"的细分假设，不宣称整个组成空间未探索。

### Step 1 · 850 rpm，5 min 磨/15 min 停
- **为什么 850 rpm**：rec_024 用该参数在富 Cl 体系实现位无序（Ea 0.35 vs 结晶 0.38 eV）。
- **为什么间歇模式**：5 磨/15 停防止局部过热导致提前结晶，破坏无序态（rec_024 原始条件）。

### Step 2 · 430°C / 8 h 退火
- **为什么 430°C**：rec_027 量化扫描 390→430°C 电导率升至峰值（430°C/8h 达 5.21e-3 S/cm）。
- **为什么富 Cl 用富 Br 的窗口**：rec_027 是富 Br 体系；迁移到富 Cl 是假设（同族类比），
  DOE 表已安排 410/430/450°C 扫描验证。

### Step 3 · 二次烧结致密化
- **为什么放在退火后**：先退火定型相结构，再致密化——顺序反了会把致密化应力引入相变。
- **依据**：rec_003 报道二次烧结改善晶界/孔隙。

### Step 4 · 变温 EIS 测 Ea + 相对密度 + XRD
- **为什么 Ea 是核心响应**：本路线机理假设是"无序化降迁移势垒"，Ea 直接检验该机理；
  仅看电导率无法区分是 Ea 下降还是载流子浓度变化。

---

## route_E · Li₅.₄PS₄.₄Cl₁.₆ + Ca/Y 掺杂机械球磨

**为什么这条路线**：多价阳离子（Ca²⁺/Y³⁺）晶界调控（rec_310）与富卤素高电导（rec_345）联合
（gap_012，由 discover 循环自主产出 hyp_013）。

### Step 1 · 称量富卤配比 + CaS/YCl₃
- **为什么富卤配比**：rec_345 显示 Cl 过量组成（Li₅.₄PS₄.₄Cl₁.₆）室温 10 mS/cm，作为基体。
- **为什么 CaS 而非 CaO/CaCl₂**：CaS 引入 Ca²⁺ 而不引入 O/额外 Cl 混淆变量；
  阴离子骨架保持一致。rec_310 用 0.02-0.03 摩尔分数。

### Step 2 · 机械球磨（600 rpm / 20 h）
- **为什么参照 rec_310 不热处理**：rec_310 的掺杂高值正是在"机械球磨后未退火"条件下获得
  （600 rpm, 20 h, ZrO₂ 罐）；加退火会改变变量结构，且 Ca/Y 晶界效应可能在退火中被抹平。

### Step 3 · 冷压成型记录相对密度
- **为什么冷压不烧结**：保持与 rec_310 口径一致（其高值对应未烧结态）；
  同时按 gap_010 记录压实方式与相对密度。

### Step 4 · RT + 变温 EIS，分离体相/晶界
- **为什么必须变温**：rec_310 的 12.9-13 mS/cm 是 50-70°C 值，不是室温；
  室温对照 + 同温度口径比较是判定掺杂增益的唯一合法方式。
- **为什么分离晶界电阻**：本路线机理假设是"晶界调控"，EIS 半圆分解直接检验该机理。

---

## 推理链共性原则（写入实验报告口径）

1. **每个数值有文献锚点或明确标注为外推假设**（如 route_A 550°C 迁移到混卤）。
2. **室温与升温电导率绝不混写**（rec_217、rec_310 是反面教材的量化案例）。
3. **每步顺序有因果理由**（先定型后致密、先固定组成后扫工艺）。
4. **机理假设配机理响应**（降 Ea 假设 → 测 Ea；晶界假设 → EIS 半圆分解）。

File: data/04_routes/retrosynthesis.md
# 逆向合成分析简报 · 路线 C（LLM 推理 + 文献锚点）

> 生成时间：2026-08-04 05:53 UTC；共 12 条路线。每条路径的 evidence 已通过 records.jsonl 锚点校验，被剔除的无效锚点见 stripped_invalid_anchors。候选路径为待证伪假设。

## retro_001 · route_A（目标 Li6PS5Cl0.5Br0.5，置信 中）

起始原料：Li2S、P2S5、LiCl、LiBr

1. **Li2S, P2S5, LiCl, LiBr → 混合前驱体**
   - 逆合成切断：从目标产物逆合成切断为四种前驱体的化学计量比混合物，比例为5:1:0.5:0.5
   - 正向操作：在Ar手套箱内（H2O/O2 < 0.1 ppm）称量前驱体，置于玛瑙研钵中充分研磨混合15分钟，确保均匀（Ar气氛，室温，手磨15分钟）
   - 证据：rec_031
   - 依据：rec_031支持手磨混合操作，且惰性气氛贯穿全程

2. **混合前驱体 → Li6PS5Cl0.5Br0.5粗产物**
   - 逆合成切断：混合前驱体通过高温固相反应直接退火，形成argyrodite相，卤素位Cl/Br随机占据
   - 正向操作：将混合前驱体直接装填于氧化铝坩埚，置于管式炉中，在Ar气氛下升温至550°C，保温10小时，然后自然冷却至室温（Ar气氛，550°C，10小时，自然冷却）
   - 证据：rec_002
   - 依据：rec_002提供直接退火工艺，温度550°C，时间10小时，适用于Li6PS5Cl；混卤体系可参考此温度，且规避球磨

3. **Li6PS5Cl0.5Br0.5粗产物 → Li6PS5Cl0.5Br0.5产物**
   - 逆合成切断：粗产物经研磨和XRD表征，确认相纯度与卤素有序度，无需进一步合成切断
   - 正向操作：在Ar手套箱内将退火产物研磨成粉末，取少量进行XRD分析，通过Rietveld精修确认F-43m相及Cl/Br占位（Ar气氛，室温，研磨和XRD）
   - 证据：化学原理支撑（无文献锚点）
   - 依据：化学原理支撑：XRD表征是确认产物相和有序度的标准手段，无需额外证据

边界说明：温度数据主要来自rec_002的550°C（Li6PS5Cl）和300°C（Li6PS5Br），本路线采用550°C作为折中温度，但混卤体系可能需优化；rec_003和rec_040提及二次烧结或球磨退火，但未直接采用；rec_031仅支持手磨混合。

## retro_002 · route_B（目标 Li6PS5Cl0.75Br0.25 + UDSH 表面疏水修饰，置信 中）

起始原料：Li2S、P2S5、LiCl、LiBr、1-十一烷硫醇 (UDSH)

1. **Li2S, P2S5, LiCl, LiBr → Li6PS5Cl0.75Br0.25 (非晶/部分有序)**
   - 逆合成切断：从目标 argyrodite 结构逆合成切断为化学计量比的 Li2S、P2S5、LiCl、LiBr 混合物，通过高能球磨诱导固相反应形成非晶前驱体。
   - 正向操作：在 Ar 气氛手套箱中，按 5:1:0.75:0.25 摩尔比称取 Li2S、P2S5、LiCl、LiBr，置于 ZrO2 罐中，加入 ZrO2 球，进行高能球磨。（Ar 气氛，高能球磨 30 min（室温，无需额外加热））
   - 证据：rec_020
   - 依据：rec_020 支持混卤体系通过高能球磨合成，且卤素比例可调；球磨时间 30 min 来自路线描述，rec_020 未注明具体时间，但高能球磨是常用方法。

2. **Li6PS5Cl0.75Br0.25 (非晶/部分有序) → Li6PS5Cl0.75Br0.25 (结晶/卤素有序)**
   - 逆合成切断：从非晶前驱体逆合成切断为退火步骤，以促进结晶和卤素位点有序化，提高离子电导率。
   - 正向操作：将球磨后的粉末转移至石英或氧化铝坩埚，在管式炉中 Ar 气氛下退火，然后自然冷却至室温。（Ar 气氛，390-450°C 温度扫描，保温时间建议 8 h（参考 rec_027 的 430°C 8 h 窗口））
   - 证据：rec_027
   - 依据：rec_027 显示富 Br 体系在 430°C 退火 8 h 获得最佳电导率，本路线为 Cl/Br 混卤，可参考该温度窗口；rec_020 未提供退火条件，故引用 rec_027 作为温度依据。

3. **Li6PS5Cl0.75Br0.25 (结晶) + UDSH → UDSH@Li6PS5Cl0.75Br0.25 (表面修饰产物)**
   - 逆合成切断：从表面修饰产物逆合成切断为硫化物颗粒表面与 UDSH 分子的接枝反应，形成疏水分子层。
   - 正向操作：将退火后的硫化物粉末分散在无水有机溶剂（如己烷或甲苯）中，加入 UDSH，在惰性气氛下搅拌进行液相接枝，然后过滤或蒸发溶剂，真空干燥。（Ar 气氛，室温或温和加热（<60°C），时间数小时至过夜，真空干燥（如 60°C 真空））
   - 证据：rec_013
   - 依据：rec_013 直接支持 UDSH 表面修饰 LPSC 体系，但未注明具体温度和时间的细节，因此条件基于化学原理和常见操作给出。

边界说明：升温数据主要来自 rec_027 的 430°C 8 h 窗口，但 rec_027 是富 Br 体系（Li5.5PS4.5Br1.5），与目标 Cl/Br 混卤组成不同，因此作为参考而非严格等同；rec_013 未提供 UDSH 接枝的温度和时间，条件为化学原理支撑；rec_020 未提供温度和时间，仅支持球磨合成混卤的可行性。

## retro_003 · route_C（目标 Li5.5PS4.5Cl1.5，置信 中）

起始原料：Li2S、P2S5、LiCl

1. **Li2S, P2S5, LiCl → 无序化前驱体混合物**
   - 逆合成切断：从目标组成 Li5.5PS4.5Cl1.5 逆推，需按化学计量比混合 Li2S、P2S5 和 LiCl，其中 Li2S 提供锂和硫，P2S5 提供磷和硫，LiCl 提供氯和额外锂。
   - 正向操作：在 Ar 手套箱中称取化学计量比的 Li2S、P2S5 和 LiCl，置于球磨罐中，进行高能球磨以实现位无序化。（850 rpm，球磨 5 min / 停 15 min，Ar 气氛手套箱）
   - 证据：rec_024
   - 依据：rec_024 涉及 Li5.5PS4.5Cl1.5 的球磨无序化，直接支持该步骤；高能球磨参数（850 rpm，5/15 min）来自正合成步骤描述，属于化学原理支撑。

2. **无序化前驱体混合物 → 结晶态 Li5.5PS4.5Cl1.5**
   - 逆合成切断：无序化混合物需通过退火诱导结晶和有序化，形成 argyrodite 结构，同时优化卤素位点分布。
   - 正向操作：将球磨后的混合物转移至密封容器（如石英管）中，在 Ar 气氛下进行退火处理。（430°C，8 h，Ar 气氛（密封石英管））
   - 证据：rec_027
   - 依据：rec_027 显示富卤素体系（Li5.5PS4.5Br1.5）在 430°C/8 h 达到最优电导率，该温度窗口可类推至富 Cl 体系；rec_012 支持退火控制位无序，但温度口径为 1073 K 预热，故此处采用 rec_027 的 430°C 作为优化温度。

3. **结晶态 Li5.5PS4.5Cl1.5 → 致密化 Li5.5PS4.5Cl1.5 产物**
   - 逆合成切断：退火后产物可能存在孔隙，需通过二次烧结提高相对密度，减少晶界电阻，提升整体离子电导率。
   - 正向操作：将退火后的样品压制成型，在 Ar 气氛下进行二次烧结，以促进致密化。（二次烧结，温度未注明（参考 rec_003 未注明温度），Ar 气氛）
   - 证据：rec_003
   - 依据：rec_003 指出二次烧结可改善电导率，但未注明温度，故条件中温度留空，依据化学原理支撑。

边界说明：退火温度采用 rec_027 的 430°C/8 h，因为该记录针对富卤素体系（Br 类似物）且明确给出最优条件；rec_012 的 1073 K 预热温度较高，可能用于不同工艺，故未直接采用。二次烧结温度未在证据中明确，需根据实际设备经验确定。

## retro_004 · route_D（目标 Li6PS5Cl，置信 高）

起始原料：Li2S、P2S5、LiCl

1. **Li2S, P2S5, LiCl → Li6PS5Cl (前驱体混合物)**
   - 逆合成切断：逆合成切断：Li6PS5Cl 可视为 Li2S、P2S5 和 LiCl 的化学计量组合，其中 Li2S 提供锂和硫，P2S5 提供磷和硫，LiCl 提供氯和额外锂。
   - 正向操作：在干燥 Ar 手套箱中，按 Li6PS5Cl 化学计量比（Li2S:P2S5:LiCl = 5:1:1 摩尔比）称量 Li2S、P2S5 和 LiCl，混合后置于球磨罐中。（Ar 气氛，室温，球磨参数按 rec_107 原文或实验日志固定记录（如转速、时间、球料比）。）
   - 证据：rec_107
   - 依据：rec_107 提供了 Li6PS5Cl 的球磨+退火基线工艺，其中球磨步骤用于均匀混合前驱体并促进反应。

2. **前驱体混合物 → Li6PS5Cl (粉末)**
   - 逆合成切断：逆合成切断：前驱体混合物通过高温固相反应生成 Li6PS5Cl 相，切断为热处理步骤。
   - 正向操作：将球磨后的前驱体混合物在惰性气氛下进行热处理，升温至 550°C 并保温 2-10 小时，然后自然冷却至室温。（Ar 气氛，550°C，保温 2-10 h（时间序列：2/4/6/8/10 h），升温速率建议 5°C/min（若原文有则按原文）。）
   - 证据：rec_107
   - 依据：rec_107 明确使用 550°C 热处理 2-10 h 合成 Li6PS5Cl，并得到 6.11 mS/cm 的电导率，表明该条件可形成目标相。

3. **Li6PS5Cl 粉末 → Li6PS5Cl 压片烧结样品**
   - 逆合成切断：逆合成切断：为评估致密化效应，将粉末压片并烧结，切断为成型和烧结步骤。
   - 正向操作：将 Li6PS5Cl 粉末在手套箱中装入模具，施加一定压力（如 300-500 MPa）压制成片，然后进行烧结（550°C，保温时间与粉末对照一致，如 2-10 h）。（Ar 气氛，室温压片（压力记录），烧结 550°C，保温 2-10 h，记录压实压力和相对密度。）
   - 证据：rec_107
   - 依据：rec_107 的工艺包含压片烧结步骤，且时间序列（2-10 h）用于研究致密化对电导率的影响。

4. **Li6PS5Cl 压片样品 → 电导率测试数据**
   - 逆合成切断：逆合成切断：通过变温 EIS 测量电导率，切断为测试步骤。
   - 正向操作：对压片样品进行 EIS 测试，在预注册的室温（如 25°C）和升温点（如 60°C）测量，记录样品几何尺寸和温度，确保数据标注准确。（Ar 气氛或密封电池，温度点：25°C 和 60°C（或其他预注册点），频率范围典型 1 Hz-1 MHz。）
   - 证据：rec_217
   - 依据：rec_217 提供了 Li6PS5Cl 在 25°C 和 60°C 的电导率数据，表明变温 EIS 是标准表征方法，且温度依赖需明确记录。

5. **Li6PS5Cl 样品（粉末和压片） → XRD、相对密度和变温 EIS 联合分析**
   - 逆合成切断：逆合成切断：通过多种表征手段联合判定工艺效应，切断为分析步骤。
   - 正向操作：对粉末和压片样品进行 XRD 分析确认相纯度，测量相对密度（如阿基米德法），并结合变温 EIS 数据，将相、晶界/致密度和温度效应分开归因。（室温 XRD（Cu Kα），相对密度测量（液体介质），EIS 数据已获得。）
   - 证据：化学原理支撑（无文献锚点）
   - 依据：化学原理支撑：XRD 用于相鉴定，相对密度用于致密化评估，变温 EIS 用于电导率温度依赖，三者联合是固态电解质工艺优化的标准方法。

边界说明：升温数据来自 rec_107 的 550°C 热处理温度和 rec_217 的 25°C/60°C 电导率测试温度；rec_107 的电导率 6.11 mS/cm 未注明测试温度，因此仅作为工艺参考，不用于温度依赖分析。所有操作均在 Ar 气氛下进行，避免水氧影响。

## retro_005 · route_E（目标 Li5.4PS4.4Cl1.6 + 0.02-0.03 CaS（或 0.02 YCl3），置信 中）

起始原料：Li2S、P2S5、LiCl、CaS、YCl3

1. **Li2S, P2S5, LiCl, CaS/YCl3 → Li5.4PS4.4Cl1.6 + 0.02-0.03 CaS/YCl3 前驱体混合物**
   - 逆合成切断：目标产物可切断为化学计量比的 Li2S、P2S5、LiCl 以及掺杂剂 CaS 或 YCl3 的物理混合，无需预先合成中间体。
   - 正向操作：在 Ar 手套箱中称量 Li2S、P2S5、LiCl（富卤素配比）与 CaS 或 YCl3，装入 ZrO2 球磨罐，密封后转移至行星式球磨机进行机械球磨。（Ar 气氛，室温，球磨转速与时长参照 rec_310 的机械球磨工艺（具体参数未给出，建议转速 300-500 rpm，时长 10-20 h））
   - 证据：rec_310
   - 依据：rec_310 表明机械球磨可直接合成掺杂 argyrodite，且 Ca 掺杂和 YCl3 掺杂均有效；球磨混合是文献常用方法。

2. **前驱体混合物 → Li5.4PS4.4Cl1.6 + 0.02-0.03 CaS/YCl3 产物**
   - 逆合成切断：机械球磨过程中，前驱体通过固相反应直接形成目标 argyrodite 相，无需额外中间体。
   - 正向操作：继续球磨至反应完全，得到最终产物粉末。（Ar 气氛，室温，球磨时间与转速同步骤 1（参照 rec_310 机械球磨，未后续热处理））
   - 证据：rec_310、rec_345
   - 依据：rec_345 显示高能球磨可直接合成富卤素 Li5.4PS4.4Cl1.6，且 rec_310 表明掺杂后电导率提升，两者共同支持该步骤。

3. **产物粉末 → 致密片状样品**
   - 逆合成切断：产物粉末需压片成型以便电导率测试，切断为冷压成型操作。
   - 正向操作：将球磨后的粉末在 Ar 气氛下装入模具，冷压成型，记录压实压力与相对密度。（Ar 气氛，室温，冷压压力建议 300-500 MPa，相对密度按 gap_010 口径记录（具体数值未给出））
   - 证据：化学原理支撑（无文献锚点）
   - 依据：化学原理支撑：冷压成型是固态电解质电导率测试的标准步骤，无需特定文献证据。

4. **致密片状样品 → 电导率测试结果**
   - 逆合成切断：最终评估产物离子电导率，切断为 EIS 测量操作。
   - 正向操作：对压片样品进行室温及变温 EIS 测量，记录测量温度，分离体相与晶界电阻贡献。（室温及变温（如 25-70 °C），Ar 气氛或密封环境，频率范围典型 1 Hz-1 MHz）
   - 证据：rec_310
   - 依据：rec_310 提供了掺杂样品的电导率数据（Ca 掺杂 12.9 mS/cm 在 70 °C，YCl3 掺杂 13 mS/cm 在 50 °C），表明 EIS 测量是验证性能的必要步骤。

边界说明：rec_310 中未给出球磨具体温度和时间，仅注明机械球磨；rec_345 中高能球磨条件也未明确，因此步骤 1-2 的球磨参数为建议值。升温数据来自 rec_310 的电导率测量温度（50 °C 和 70 °C），但合成过程未涉及热处理。

## retro_006 · route_F（目标 Li6PS4.5Se0.5Cl，置信 中）

起始原料：Li2S、P2S5、LiCl、Li2Se

1. **Li2S, P2S5, LiCl, Li2Se → 前驱体混合物**
   - 逆合成切断：从目标产物逆合成切断为化学计量比的 Li2S、P2S5、LiCl 和 Li2Se，其中 Se 取代部分 S 源（Li2Se 提供 Se，Li2S 提供剩余 S）
   - 正向操作：在 Ar 气氛手套箱中称量并混合 Li2S、P2S5、LiCl、Li2Se，按 Li6PS4.5Se0.5Cl 化学计量比（Li:S:Se:Cl = 6:4.5:0.5:1）（Ar 气氛，室温，手套箱内操作）
   - 证据：化学原理支撑（无文献锚点）
   - 依据：化学原理支撑：前驱体选择基于目标组成，Li2Se 作为 Se 源，Li2S 和 P2S5 提供 Li、P、S，LiCl 提供 Cl，均为常见商品化原料。

2. **前驱体混合物 → 无序化前驱体（非晶/亚稳相）**
   - 逆合成切断：通过高能球磨切断晶体结构，引入无序化，为后续退火提供动力学前驱体
   - 正向操作：将混合前驱体置于行星式球磨机中，在 Ar 气氛下高能球磨，使原料充分混合并产生无序化（Ar 气氛，行星式球磨，室温（球磨过程可能升温但通常不控温），时间未指定（参考 rec_027 类似工艺））
   - 证据：rec_027
   - 依据：rec_027 使用行星球磨作为固相反应的一部分，证明球磨是有效混合和引入无序的手段；rec_024 也涉及球磨（无序）与结晶对比，支持球磨步骤。

3. **无序化前驱体 → Li6PS4.5Se0.5Cl 结晶产物**
   - 逆合成切断：退火使无序前驱体结晶为 argyrodite 相，切断为温度窗口筛选（390–450°C）
   - 正向操作：将球磨后的前驱体在真空或惰性气氛下进行分段退火，扫描 390–450°C 温度窗口，每段保温后冷却并取样分析相组成、相对密度、活化能和室温电导率（真空或 Ar 气氛，温度 390–450°C（分段），时间每段 8 h（参考 rec_027 最优 430°C 8 h），升温速率未指定）
   - 证据：rec_027、rec_574
   - 依据：rec_027 显示最优退火温度为 430°C，时间 8 h，得到高电导率（5.21e-3 S/cm RT），适用于 Se 取代体系；rec_574 直接涉及 Li6PS5−xSexCl 体系，支持 Se 取代的可行性。

4. **结晶产物 → 致密化 pellet（用于电导率测量）**
   - 逆合成切断：将结晶粉末压片致密化，切断为成型步骤，以便测量电导率
   - 正向操作：将退火后的粉末在手套箱中压片成型，然后测量相对密度和室温电导率（EIS），记录压实方式和测量温度（Ar 气氛，室温压片（压力未指定），测量温度 RT（室温，约 25°C））
   - 证据：rec_027
   - 依据：rec_027 在 RT 下测量电导率，说明压片和 EIS 测量在室温进行；rec_024 虽未注明温度，但作为补充参考。

边界说明：退火温度窗口 390–450°C 来自路线描述，但具体最优温度参考 rec_027 的 430°C（8 h）；rec_024 未注明温度和时间，仅用于支持球磨无序化；rec_574 未注明工艺细节，仅作为 Se 取代体系存在的证据。所有操作均在 Ar 气氛下进行，避免氧/水污染。

## retro_007 · route_G（目标 Li6PS4.8O0.2Cl，置信 中）

起始原料：Li2S、P2S5、LiCl、Li2O

1. **Li2S, P2S5, LiCl, Li2O → 前驱体混合物**
   - 逆合成切断：从目标组成 Li6PS4.8O0.2Cl 逆推，切断为化学计量比的 Li2S、P2S5、LiCl 和 Li2O，其中 Li2O 提供 O 源，LiCl 提供 Cl 源，Li2S 和 P2S5 提供 Li、P、S 骨架。
   - 正向操作：在 Ar 气氛手套箱中，按 Li6PS4.8O0.2Cl 化学计量比（Li2S: 4.8 mol, P2S5: 1 mol, LiCl: 1 mol, Li2O: 0.2 mol）称量各前驱体，置于玛瑙研钵或球磨罐中，手动混合均匀。（Ar 气氛，室温，手套箱内操作）
   - 证据：化学原理支撑（无文献锚点）
   - 依据：化学原理支撑：前驱体均为商业可得或文献常用，混合在惰性气氛下进行以避免水分和氧气干扰。

2. **前驱体混合物 → 非晶/部分晶化中间体**
   - 逆合成切断：通过高能球磨将前驱体混合物机械化学合成，形成非晶或部分晶化的硫化物中间体，该中间体为后续退火提供均匀的反应前驱体。
   - 正向操作：将前驱体混合物装入行星式球磨罐（Ar 气氛），加入适量 ZrO2 球，进行高能球磨，球料比约 20:1，转速 500 rpm，球磨时间 10-20 h，期间定期暂停冷却。（Ar 气氛，室温，球磨转速 500 rpm，时间 10-20 h）
   - 证据：rec_563
   - 依据：rec_563 采用机械化学球磨合成 LPSO 体系，证明球磨可有效混合并促进反应，但该记录未注明温度，球磨通常在室温下进行。

3. **非晶/部分晶化中间体 → 体相 O 取代 argyrodite Li6PS4.8O0.2Cl**
   - 逆合成切断：通过分段退火使中间体结晶并完成 O 取代，形成目标 argyrodite 相。退火温度窗口需优化，以促进 O 进入体相并避免相分解。
   - 正向操作：将球磨后的中间体粉末置于石英管或氧化铝坩埚中，在 Ar 气氛下进行分段退火：先在 200°C 保温 2 h 去除挥发性杂质，再升温至 240°C 保温 2 h 促进结晶，最后缓慢冷却至室温。（Ar 气氛，200°C 2 h + 240°C 2 h，升温速率 5°C/min，冷却随炉）
   - 证据：rec_094
   - 依据：rec_094 在 240°C 下退火 2 h 成功合成含 O 的硫化物体系，温度和时间可参考；但该记录体系不同，需根据实际相分析调整。

4. **体相 O 取代 argyrodite Li6PS4.8O0.2Cl → 致密化 pellet（用于电导率测量）**
   - 逆合成切断：将合成的 argyrodite 粉末通过热压致密化，获得高相对密度 pellet，以测量体相电导率。
   - 正向操作：将退火后的粉末装入模具，在 Ar 气氛下进行热压：压力 300-500 MPa，温度 200-240°C，保温保压 10-30 min，然后冷却并卸压，得到致密 pellet。（Ar 气氛，温度 200-240°C，压力 300-500 MPa，时间 10-30 min）
   - 证据：rec_563
   - 依据：rec_563 显示热压（HP）和退火后热压（HP+Annealed）能显著提高电导率，如 LPSO HP+Annealed 电导率达 1.22 mS/cm，说明热压致密化对性能至关重要；温度范围参考 rec_094 的 240°C。

边界说明：升温数据主要来自 rec_094 的 240°C 和 rec_563 的热压工艺，但 rec_563 未注明具体温度，故热压温度采用 rec_094 的 240°C 作为参考；球磨和退火时间基于文献常见范围，需通过实验优化。

## retro_008 · route_H（目标 Li6PS5Cl0.5Br0.5，置信 中）

起始原料：Li2S、P2S5、LiCl、LiBr、无水乙醇

1. **Li2S, P2S5, LiCl, LiBr → 前驱体溶液**
   - 逆合成切断：目标产物逆合成切断为锂源、磷源、卤化锂的混合物，在溶剂中形成均匀前驱体溶液
   - 正向操作：在惰性气氛手套箱中按化学计量称量Li2S、P2S5、LiCl、LiBr，加入无水乙醇，磁力搅拌至完全溶解/分散均匀（室温，Ar气氛，搅拌数小时（具体时间依据溶液澄清度））
   - 证据：rec_045、rec_324
   - 依据：湿化学合成综述和液相法证据支持溶液法合成硫化物固态电解质；混卤组成参考rec_045中Cl0.5Br0.5的合成

2. **前驱体溶液 → 前驱体粉末**
   - 逆合成切断：去除溶剂得到无定形前驱体粉末，为后续结晶做准备
   - 正向操作：将前驱体溶液在真空干燥箱中干燥，蒸发乙醇，收集所得固体粉末（真空干燥，温度建议60-80°C（避免高温分解），Ar气氛保护）
   - 证据：化学原理支撑（无文献锚点）
   - 依据：化学原理支撑：真空干燥去除溶剂是溶液法合成固态电解质的通用步骤，证据中未明确干燥温度，故留空

3. **前驱体粉末 → Li6PS5Cl0.5Br0.5 结晶产物**
   - 逆合成切断：前驱体粉末通过热处理结晶化，形成目标argyrodite相
   - 正向操作：将前驱体粉末在惰性气氛下进行热处理，温度窗口400-550°C，保温一定时间（如2-6小时），自然冷却至室温（Ar气氛，400-550°C，保温时间依据结晶度优化（参考rec_393中温度窗口））
   - 证据：rec_393、rec_045
   - 依据：rec_393提供了Li6PS5Br溶液法热处理温度窗口（150-550°C），其中高温段（400-550°C）用于结晶；rec_045显示混卤Cl0.5Br0.5电导率最高，支持该组成的热处理

4. **Li6PS5Cl0.5Br0.5 结晶产物 → 致密化 pellet（用于电导率测量）**
   - 逆合成切断：将结晶粉末压片烧结，获得致密样品以测量离子电导率
   - 正向操作：将结晶粉末在惰性气氛下压片（如冷压或热压），然后烧结致密化，最后测量室温或指定温度下的电导率（压片压力（如300-500 MPa），烧结温度建议在400-550°C范围内（低于分解温度），Ar气氛，测量温度记录（如25°C或30°C））
   - 证据：rec_132、rec_045
   - 依据：rec_132提供了Li6PS5Cl0.5Br0.5在30°C的电导率数据，rec_045给出了混卤电导率递增趋势，支持该组成的电导率测量

边界说明：证据中rec_393的温度窗口（150-550°C）用于Li6PS5Br，本路线用于混卤Cl0.5Br0.5，温度范围参考该记录；干燥步骤无直接证据，基于化学原理补充；电导率测量温度参考rec_132（30°C）和rec_045（RT）

## retro_009 · route_I（目标 Li5.4PS4.4Cl1.6 或 Li6PS5Cl0.5Br0.5 + ALD Al2O3 薄涂层（1-2 nm），置信 中）

起始原料：Li2S、P2S5、LiCl、LiBr、三甲基铝（TMA）、H2O

1. **Li2S, P2S5, LiCl, LiBr → 富卤素或混卤 argyrodite 前驱体（非晶/混合相）**
   - 逆合成切断：从目标 argyrodite 相逆合成切断为化学计量比的 Li2S、P2S5、LiCl、LiBr 混合物，通过机械化学球磨形成非晶前驱体。
   - 正向操作：在惰性气氛（Ar）手套箱中称取化学计量比的 Li2S、P2S5、LiCl、LiBr（按 Li5.4PS4.4Cl1.6 或 Li6PS5Cl0.5Br0.5 配比），置于球磨罐中，进行高能球磨。（Ar 气氛，球磨转速约 500 rpm，球磨时间 10-20 h（具体时间需优化，参考 rec_345 高能球磨工艺）。）
   - 证据：rec_345
   - 依据：rec_345 支持高能球磨合成富卤素 argyrodite 前驱体，且该组成（Li5.4PS4.4Cl1.6）在 rec_345 中报道具有高电导率。

2. **富卤素或混卤 argyrodite 前驱体 → 结晶的 Li5.4PS4.4Cl1.6 或 Li6PS5Cl0.5Br0.5 粉末**
   - 逆合成切断：从非晶前驱体逆合成切断为退火结晶步骤，以形成具有 argyrodite 晶体结构的产物。
   - 正向操作：将球磨后的前驱体粉末置于氧化铝坩埚中，在管式炉中于惰性气氛下退火，使非晶相结晶为 argyrodite 相。（Ar 气氛，退火温度约 430°C（参考 rec_345 附近温度窗口），保温时间 5-10 h，升温速率 5°C/min。）
   - 证据：rec_345
   - 依据：rec_345 报道了富卤素 argyrodite 的合成，退火温度在 430°C 附近为最优窗口；化学原理支撑：退火促进晶相形成。

3. **结晶的 Li5.4PS4.4Cl1.6 或 Li6PS5Cl0.5Br0.5 粉末 → ALD Al2O3 薄涂层包覆的 argyrodite 粉末**
   - 逆合成切断：从最终涂层产物逆合成切断为在 argyrodite 粉末表面沉积 Al2O3 薄层，通过 ALD 循环控制厚度。
   - 正向操作：将 argyrodite 粉末置于 ALD 反应腔中，以三甲基铝（TMA）和 H2O 为前驱体，交替脉冲进行 ALD 循环，控制循环数使 Al2O3 厚度约 1-2 nm。（ALD 沉积温度通常 100-200°C（需避免 argyrodite 分解，建议低温 ALD 如 150°C），Ar 载气，TMA 脉冲-吹扫-H2O 脉冲-吹扫循环，循环数约 10-20 次（根据生长速率 0.1 nm/cycle 估算）。）
   - 证据：rec_325
   - 依据：rec_325 报道了 ALD 涂覆 Li6PS5Cl 的工艺，并给出了电导率数据，说明 ALD 涂层可行；化学原理支撑：TMA 与 H2O 反应生成 Al2O3。

4. **ALD Al2O3 包覆的 argyrodite 粉末 → 最终产物（表征后）**
   - 逆合成切断：从最终产物逆合成切断为表征步骤，验证相纯度、电导率、相对密度和空气稳定性。
   - 正向操作：对包覆后的粉末进行 EIS 测试电导率、XRD 验证相结构、测量相对密度，并评估空气稳定性。（室温（25°C）或 30°C 下测试电导率；XRD 在室温下进行；相对密度测量采用阿基米德法或压汞法。）
   - 证据：rec_045、rec_132、rec_325
   - 依据：rec_045 和 rec_132 提供了混卤 argyrodite 的电导率参考值，rec_325 提供了 ALD 涂层后的电导率数据，用于对比验证。

边界说明：退火温度参考 rec_345 中富卤素 argyrodite 的合成窗口（约 430°C），但 rec_345 未明确给出具体温度，故标注为参考；ALD 沉积温度未在 rec_325 中明确，基于化学原理和文献常见低温 ALD 条件（100-200°C）给出建议；混卤组成 Li6PS5Cl0.5Br0.5 的电导率参考 rec_045 和 rec_132，但 rec_132 未给出具体电导率值。

## retro_010 · route_J（目标 Li6+xP1-xMxS5I (M=Ge/Sn/Si, x≈0.4-0.6)，置信 中）

起始原料：Li2S、P2S5、LiI、GeS2、SnS2、SiS2

1. **Li2S, P2S5, LiI, GeS2/SnS2/SiS2 → Li6+xP1-xMxS5I (amorphous precursor)**
   - 逆合成切断：从目标产物逆合成切断为化学计量比的简单硫化物和卤化物前驱体，通过机械化学球磨形成非晶前驱体。
   - 正向操作：在惰性气氛手套箱中称取化学计量比的 Li2S、P2S5、LiI 和 GeS2（或 SnS2/SiS2），置于球磨罐中，进行行星球磨。（Ar 气氛，球磨转速 300-500 rpm，时间 10-20 h（参考 rec_027 的球磨工艺，但具体参数需根据设备优化））
   - 证据：rec_027
   - 依据：rec_027 使用行星球磨制备富 Br 体系，球磨是形成非晶前驱体的常用方法；I 基体系可类比采用。

2. **Li6+xP1-xMxS5I (amorphous precursor) → Li6+xP1-xMxS5I (crystalline argyrodite)**
   - 逆合成切断：从非晶前驱体逆合成切断为退火结晶步骤，以获得高电导率的晶态 argyrodite 相。
   - 正向操作：将球磨后的前驱体粉末压片或置于坩埚中，在惰性气氛下进行退火处理，系统扫描温度窗口。（Ar 气氛，温度 390-550°C，时间 8-24 h（参考 rec_027 的 430°C 最优窗口和 rec_184 的 550°C 长时间退火））
   - 证据：rec_027、rec_184
   - 依据：rec_027 显示 Br 体系在 430°C 退火 8 h 获得高电导率；rec_184 显示 I 基取代体系在 550°C 退火两周获得 5.4 mS/cm，但长时间可能不实用，故建议扫描窗口。

3. **Li6+xP1-xMxS5I (crystalline) → Li6+xP1-xMxS5I (disordered variant, optional)**
   - 逆合成切断：从结晶产物逆合成切断为球磨无序化处理，以降低活化能（Ea）至 0.35 eV。
   - 正向操作：将退火后的结晶产物再次进行球磨，引入无序化，对比电导率与活化能。（Ar 气氛，球磨转速 300-500 rpm，时间 5-15 h（参考 rec_024 的球磨无序化工艺））
   - 证据：rec_024
   - 依据：rec_024 显示球磨无序化可降低 Ea 至 0.35 eV，但电导率未注明，需对比结晶路线。

边界说明：升温数据主要来自 rec_027（430°C 最优）和 rec_184（550°C 长时间）；rec_024 未注明温度/时间，仅用于无序化对比；rec_249 和 rec_397 提供相关体系电导率参考，但未直接用于工艺条件。

## retro_011 · route_K（目标 Li6.5[P0.25Si0.25Ge0.25Sb0.25]S5I 或 Li6.75Sb0.25Si0.75S5I，置信 中）

起始原料：Li2S、P2S5、SiS2、GeS2、Sb2S3、LiI、LiBr(可选)

1. **Li2S, P2S5, SiS2, GeS2, Sb2S3, LiI (LiBr可选) → 前驱体混合物**
   - 逆合成切断：目标产物拆解为硫化物前驱体与卤化锂的化学计量混合物
   - 正向操作：在Ar手套箱内称量各前驱体，按目标组成化学计量比混合，置于球磨罐中密封（Ar气氛，室温，水分/氧气<0.1 ppm）
   - 证据：化学原理支撑（无文献锚点）
   - 依据：化学原理支撑：硫化物前驱体对水分敏感，需惰性气氛操作

2. **前驱体混合物 → 非晶/部分结晶中间体**
   - 逆合成切断：通过高能球磨实现前驱体的机械化学反应，形成非晶或部分结晶的硫化物网络
   - 正向操作：行星式球磨，高能球磨混合前驱体，促进固相反应（Ar气氛，球磨转速约300-500 rpm，时长约10-20小时（参考两步法标定））
   - 证据：rec_219
   - 依据：rec_219采用两步机械化学球磨，第一步用于混合与预反应

3. **非晶/部分结晶中间体 → 含LiI的中间体**
   - 逆合成切断：在第二步球磨中掺入LiI，利用其降低结晶温度的作用促进低温原位结晶
   - 正向操作：向第一步产物中加入LiI（及可选LiBr），继续球磨，使卤化物均匀分布并诱导结晶（Ar气氛，球磨转速约300-500 rpm，时长约5-10小时，温度不超过250°C（球磨局部温升））
   - 证据：rec_219
   - 依据：rec_219中LiI将结晶温度降至约250.72°C，免退火原位结晶

4. **含LiI的中间体 → 目标argyrodite产物**
   - 逆合成切断：通过免退火或低温热处理完成结晶，避免高温退火破坏阳离子位点无序
   - 正向操作：将球磨产物在Ar气氛下进行温和热处理或直接免退火，完成结晶（Ar气氛，温度≤250°C（约250°C），时间1-2小时（可选））
   - 证据：rec_219
   - 依据：rec_219免退火工艺，LiI降低结晶温度至约250.72°C，区别于rec_150的500°C退火

5. **目标argyrodite产物 → 压片与表征**
   - 逆合成切断：将产物压制成片，用于电导率、相对密度、活化能等性能测试
   - 正向操作：在Ar气氛下压片，测量相对密度、Ea、室温EIS与弹性模量（室温，压片压力约300-500 MPa，测量温度记录（如30°C））
   - 证据：rec_493
   - 依据：rec_493在30°C下测量电导率，提供可比口径

边界说明：升温数据来自rec_219的LiI降结晶温度约250.72°C；rec_150的500°C退火作为对比，但本路线采用免退火/低温处理。rec_397提供Sb/Si取代的电导率趋势，但未给出具体工艺条件，仅作性能参考。

## retro_012 · route_L（目标 Li6PS5Cl0.5Br0.5 或 Li6.75Sb0.25Si0.75S5I，置信 中）

起始原料：Li2S、P2S5、LiCl、LiBr、Sb2S3、SiS2、LiI

1. **Li2S, P2S5, LiCl, LiBr (或 Li2S, P2S5, Sb2S3, SiS2, LiI) → 非晶/部分结晶的 argyrodite 前驱体**
   - 逆合成切断：从目标 argyrodite 结构逆合成切断为简单硫化物和卤化物前驱体，通过机械化学球磨实现固相反应
   - 正向操作：在氩气手套箱中，按化学计量比称量前驱体，置于行星式球磨罐中，以 500 rpm 球磨 24 h，得到非晶或部分结晶的前驱体粉末（Ar 气氛，500 rpm，24 h，室温（球磨过程中可能局部升温））
   - 证据：rec_210、rec_345、rec_563
   - 依据：机械化学球磨是合成硫化物固态电解质的常用方法，rec_210 和 rec_345 支持高能球磨合成 argyrodite 及 LPS 体系，rec_563 显示机械球磨可得到 LPS 前驱体，后续热压可提高电导率

2. **非晶/部分结晶的前驱体 → 结晶性 argyrodite 中间体**
   - 逆合成切断：逆合成切断为低温退火步骤，以促进晶相形成和结晶度提高
   - 正向操作：将球磨后的前驱体粉末密封于真空石英安瓿中，在 550°C（混卤）或 500°C（Sb 基）下退火，以促进 argyrodite 相结晶（真空密封石英安瓿，550°C（混卤）或 500°C（Sb 基），时间未指定（通常 5-10 h），Ar 气氛保护）
   - 证据：rec_493
   - 依据：rec_493 涉及 Sb 基 argyrodite Li6+xSb1-xSixS5I 的合成，其电导率数据表明该体系可通过热处理获得高电导率；退火温度选择基于文献常见 argyrodite 结晶温度范围，化学原理支撑

3. **结晶性 argyrodite 中间体 → 致密化 argyrodite  pellets**
   - 逆合成切断：逆合成切断为热压致密化步骤，以消除孔隙、提高相对密度和离子电导率
   - 正向操作：将结晶性 argyrodite 粉末置于热压模具中，在 300–500°C 和 100–400 MPa 压力下进行热压，记录相对密度，得到致密 pellets（Ar 气氛，300–500°C，100–400 MPa，时间未指定（通常 10-30 min））
   - 证据：rec_563
   - 依据：rec_563 显示热压（HP）处理可显著提高 LPS 电解质的电导率（从 0.20 到 1.90 mS/cm），说明热压致密化对硫化物电解质性能提升至关重要；温度/压力窗口基于常见硫化物热压条件，化学原理支撑

4. **致密化 argyrodite  pellets → 最终产物（Li6PS5Cl0.5Br0.5 或 Li6.75Sb0.25Si0.75S5I）**
   - 逆合成切断：逆合成切断为表征步骤，确认电导率和活化能，确保产物性能达标
   - 正向操作：对热压后的 pellets 进行 EIS 阻抗谱测试，在 25°C 和 60°C 下测量电导率，计算活化能（Ea），并记录相对密度（测量温度 25°C 和 60°C，Ar 气氛或干燥环境）
   - 证据：rec_045、rec_493
   - 依据：rec_045 提供混卤 argyrodite 电导率数据（Cl0.5Br0.5 为 3.9 mS/cm），rec_493 提供 Sb 基 argyrodite 电导率（13.1 mS/cm），这些数据可用于验证产物性能；EIS 表征是标准方法，化学原理支撑

边界说明：升温数据来自 rec_563 的热压处理（HP）和 rec_493 的 Sb 基体系合成，但 rec_563 未注明温度，rec_493 未注明工艺细节；退火温度（550°C/500°C）和热压温度/压力窗口（300–500°C、100–400 MPa）基于文献常见范围，具体时间未指定，需根据实际实验优化。

File: data/04_routes/top3_routes.md
# Top 3 候选合成路线简报 · 方向三 主题一（argyrodite Li₆PS₅Cl 合成路线与工艺优化）

> 来源：方向三初始最小试跑产出（2026-08-02；扩充后的证据边界见文末审计更新）
> 初始试跑：检索 158 篇 → 筛选 50 → 全文 49 → 结构化记录 49 条 → 9 个 Research Gap → 10 条候选假设 → 交叉验证 → top 3
> 初始路线的文献锚点可回溯；它们是待证伪候选而非保证的实验配方或性能承诺。

---

## Route A（优先级 1）：混卤 argyrodite · 免球磨直接退火

**目标组成**：Li₆PS₅Cl₀.₅Br₀.₅
**科学动机（Gap）**：混卤 Cl₀.₅Br₀.₅ 电导率 3.9 mS/cm 高于纯 Cl（2.4 mS/cm），但混卤体系通常用高能球磨合成；"直接退火免球磨"路线仅在纯 Cl 体系报道过。**混卤 × 直接退火**联合未见（gap_001）。

**合成步骤**：
1. Ar 手套箱称量 Li₂S:P₂S₅:LiCl:LiBr = 5:1:0.5:0.5，研磨混匀
2. 直接装填退火 **550°C / 10 h**（免高能球磨）
3. 自然冷却，XRD 确认 F-43m 相

**证据链**：混卤电导率趋势（rec_045/f3215781d2b2）· 直接退火工艺（rec_002/0a424f4ade1a）· Br 软化晶格机制（rec_026/8cecf7f638bc）
**交叉验证**：MP 无 Li₆PS₅ClBr 结构记录（计算库覆盖缺口 = 新颖性佐证）；baseline Li₆PS₅Cl/Br 均为亚稳相（energy_above_hull 0.05–0.08 eV/atom），需控温
**预期**：3–5×10⁻³ S/cm，工艺简化（省球磨能耗与时间）

---

## Route B（优先级 2）：混卤 argyrodite · 表面疏水分子工程抗湿

**目标组成**：Li₆PS₅Cl₀.₇₅Br₀.₂₅ + UDSH 表面修饰
**科学动机（Gap）**：方向三核心矛盾是"高电导率 × 空气稳定性"难兼得。混卤提升电导率（3.2 mS/cm）与 1-十一烷硫醇（UDSH）表面修饰抗湿已有独立报道，**两者联合未见**（gap_001）。

**合成步骤**：
1. 高能球磨 30 min 合成 Li₆PS₅Cl₀.₇₅Br₀.₂₅（ZrO₂ 罐，Ar）
2. 退火窗口优化（390–450°C 扫描）
3. UDSH 表面接枝 → 疏水分子层阻断 H₂O/H₂S
4. EIS 电导率 + 暴露实验（湿度/时间）验证

**证据链**：混卤 3.2 mS/cm（rec_045/f3215781d2b2）· 混卤球磨合成（rec_020/7bb9bc0505d6）· UDSH 抗湿保持电导率（rec_013/5fc27a3e556c）
**预期**：~3 mS/cm 电导率 + 显著抗湿——同时缓解两大痛点

---

## Route C（优先级 3）：富氯 argyrodite · 无序化 + 退火窗口

**目标组成**：Li₅.₅PS₄.₅Cl₁.₅
**科学动机（Gap）**：富 Cl 体系球磨无序化将活化能降至 0.35 eV、退火窗口（430°C）提升电导率、二次烧结消除孔隙，三者两两有报道但**三因素联合**未见（gap_003）。

**合成步骤**：
1. 高能球磨无序化（850 rpm，5 min 磨/15 min 停，Ar）
2. 退火 430°C / 8 h（富卤素电导率峰值窗口）
3. 二次烧结致密化
4. 变温 EIS 测 Ea、相对密度、XRD

**证据链**：无序化 Ea 0.35 eV（rec_024/88e1c7ec22e4）· 富卤素退火窗口 430°C（rec_027/94ff442fd3ff）· 二次烧结（rec_003/109e05f02567）
**预期**：Ea ~0.35 eV，5×10⁻³ S/cm 级

---

## 交叉验证关键发现（写入提交材料）

1. **MP 热力学**：Li₆PS₅Cl/Br/I 在 Materials Project 均为**亚稳相**（energy_above_hull 0.002–0.083 eV/atom），说明 argyrodite 是动力学稳定化合物，**合成须严格控制温度/时间窗口**——支撑"工艺优化"的科学意义。
2. **数据库覆盖缺口**：混卤组成（Li₆PS₅ClBr 等）在 MP **无结构/热力学记录**——计算数据库未覆盖但实验文献有报道，构成"数据库级 Gap"，可作为新颖性佐证。
3. **负面发现（重要）**：MP `/materials/synthesis/` 端点按 formula/chemsys/material_id 查询均返回**无关反应记录**（BaCO₃ 等），**不可用于合成路线验证**。路线验证应以 Sciverse 文献证据链为主，MP 仅作结构/热力学交叉。

---

*本简报对应数据集文件：`data/01_literature/`（文献证据）· `data/02_knowledge/records|gaps|hypotheses.jsonl`（结构化层）· `data/03_cross_validate/mp_*.jsonl`（交叉验证）· `data/04_routes/candidate_routes.jsonl`（路线库）· `data/99_logs/`（证据链日志）。*

---

## 扩充语料审计更新（2026-08-02）

- 全文扩充后，`records.jsonl` 含 346 条成功抽取记录，346 篇全文全部完成结构化，无待重跑项。
- `rec_111` 已给出 Br-rich argyrodite 的无序化与淬冷/慢冷对照；`rec_250` 已给出 Li6PS5Cl 氧硫化物保护纳米层；`rec_287` 已扫描富卤 `Li5.5PS4.5ClxBr1.5-x`。因此 Route C 的“三因素未联合”是待严格补检索验证的细分假设，而不是对上述大类的未报道声明。
- 新增 `route_D`（`candidate_routes.jsonl`）：Li6PS5Cl 压片烧结时间 DOE。它不宣称新组成，而以 `rec_107` 的 550°C / 4 h 压片烧结 6.11 mS/cm 文献锚点，建立相对密度、热处理时程与测试温度的统一口径。
- 任何性能比较必须保留测量温度：例如 `rec_217` 在 25°C 为 1.30×10⁻³ S/cm、在 60°C 为 1.05×10⁻² S/cm；`rec_310` 的 12.9/13 mS/cm 分别来自 70/50°C，不能作为室温结果。
- Materials Project 对新增的 `Li6PS5F0.3Cl0.7`、`Li6PS5Cl0.75Br0.25` 和 `Li5.5PS4.5Cl1.5` 均返回 0 条 thermo/core 记录。这是数据库覆盖缺口，不是热力学稳定性结论；路线可行性仍以文献和实验验证为准。

*审计明细：`data/02_knowledge/extraction_quality_audit_20260802.json`。历史 top 3 保留为初始试跑产物；本节限定其证据边界，不追溯篡改历史记录。*
